Repository: zackwoodel-debug/materials-db

# materials-db

### What this does

materials-db is a SQLite database of optical and physical constants for soft-matter thin-film modeling, paired with a Python pipeline that fetches dispersion data from the refractiveindex.info YAML repository, seeds manual entries for materials such as DPPC and PEG, and provides a Parratt-recursion XRR simulator that reads material properties directly from the database. The schema covers optical constants (n, k vs. wavelength), X-ray scattering length densities, and a view that interpolates n and k at the discrete wavelengths used by SPR instruments.

### Data flow

Raw YAML dispersion files from the refractiveindex.info repository are parsed and converted from micrometres to nanometres, then written into the SQLite database. Manual-entry materials (lipids, polymers, solvents without RI.info entries) are seeded from `src/materials_db/core/seed_manual.sql`. The XRR calculators read formula and density from that same database, compute electron density and SLD, and run the Parratt recursion to produce a reflectivity curve as a CSV file.

### Layout

```
materials-db/
├── .gitignore
├── README.md
├── requirements.txt
├── pyproject.toml
├── data/
│   ├── materials.db
│   └── xrr_simulation_output.csv
├── docs/
│   └── database_expansion_plan.md
├── scripts/
│   ├── git-ai-commit.sh
│   ├── run_matchat.sh
│   └── setup.sh
└── src/
    └── materials_db/
        ├── __init__.py
        ├── init_db.py
        ├── launch.py
        ├── verify.py
        ├── verify_all.py
        ├── api/
        ├── calculators/
        ├── chat/
        ├── core/
        ├── pipeline/
        └── simulation/
```

### Quickstart

```bash
pip install -e .
python -m materials_db.init_db
python -m materials_db.calculators.simulate_xrr --stack "Vacuum,PMMA:120,Gold:250,Silicon"
python -m materials_db.calculators.xrr_engine --material PMMA
```

`init_db.py` runs the full four-step pipeline (schema → fetch → seed → audit) and hard-stops on any failure. Subsequent runs are safe because seeding uses `INSERT OR IGNORE` and fetching clears and repopulates the optical tables.

### Verification checklist

1. `python -m materials_db.core.audit` — a presence check on the legacy `data/materials.db` only: it prints each table's row count and "Audit passed" if the file exists and at least one row exists. It does not check values, units or provenance, and run as a script it exits 0 even when it prints a failure, so it is not a quality gate. The release build's validation stages (`scripts/build_release.py`) and the test suite are where data is checked.
2.

### Downloadable dataset (releases)

`python3 scripts/build_release.py --version X.Y.Z` builds one SQLite database holding every curated family (oxides,
nitrides, polymers, inorganic batch 3, halides, chalcogenides, liquids, semiconductors, inorganic batch 4, glasses, optical media, liquid crystals, biological media, gases), plus compositional, structural and molecular descriptors.
It also writes a CSV of every table, the family tables with their per-material flags, a data card, a manifest and
checksums. The output goes to `release/` (not committed); publish it as a GitHub release. The build runs offline and
stops if any validation check fails. Descriptor inputs and their rules are in `data/descriptors/README.md`.

### Browse in a web browser (Datasette)

`python3 scripts/build_datasette.py` prepares `release/browse-vX.Y.Z/` (the release file linked unchanged, a `families.db`
with a one-row-per-material index and the family tables, and column descriptions from the data dictionary). Then
`pip install datasette` and run the `datasette serve ...` command the script prints; saved queries include source points
near a wavelength, a material's datasets and sources, datasets that disagree, and materials by n(633 nm).

### Generated files at the repository root

`analysis_dataset.csv`, `correlation_summary.csv`, `correlation_summary_dielectric.csv`, `migration_report.md`, `schema_audit.md` and `ER_diagram.png` are outputs of the analysis and migration scripts that write them (`scripts/materials_analysis.py`, `scripts/enrich_and_reanalyze.py`, `scripts/dielectric_enrich_analyze.py`, `migration_scripts/`). They stay committed as the record of those runs: `analysis_dataset.csv` is also an input (`scripts/analysis_publication.py` reads it; `migrations/001_constraints_indexes.sql` names it), and `updated_sql_schema.sql` is a curated schema that three tests read. Do not ignore or delete them in bulk; replace one only by rerunning the script that writes it, and commit the new version with that script's change. Release packages (`release/`), the per-family test databases a loader rebuilds (listed in `.gitignore`; the release's base `data/materials_oxide_test.db` is tracked) and build output (`build/`, `dist/`, `*.egg-info/`) are regenerable and ignored.

File: data/batch2_31.csv
idx,name,formula,polymorph,pubchem_cid,smiles,inchikey,cas_number,molecular_weight,pubchem_formula_match,mp_id,mp_space_group,mp_energy_above_hull_ev,density_g_cm3,density_source,xray_energy_ev,xray_sld_real,xray_sld_imag,neutron_sld_real,neutron_sld_imag,strong_neutron_absorber,ri_shelf,ri_book,ri_page_primary,axis_primary,process_condition_primary,n_633,k_633,flags,axis_2,n_633_axis2,k_633_axis2,ri_page_axis2,process_condition_axis2,density_citation_doi,density_citation_title,density_citation_authors,density_citation_journal,density_citation_year,axis_3,n_633_axis3,k_633_axis3,ri_page_axis3,process_condition_axis3
51,Barium fluoride,BaF2,,62670.0,[F-].[F-].[Ba+2],OYLGJCQECKOTOL-UHFFFAOYSA-L,7787-32-8,175.32,True,mp-1029,Fm-3m (#225),0.0,4.825907163104328,MP_DFT,8048.0,34.18570854761361,4.267694059074625,2.714875019757259,5.159136197979582e-05,False,main,BaF2,Malitson,,,1.473264559599213,,"pubchem: 8 CAS numbers in PUG-View record, took first/primary (7787-32-8); polymorph_ambiguity: no pre-verified expected space group for this material -- took lowest energy_above_hull MP entry, please confirm polymorph match against RI.info data",,,,,,,,,,,,,,,
52,Calcium fluoride,CaF2,,84512.0,[F-].[F-].[Ca+2],WUKWITHWXAAZEY-UHFFFAOYSA-L,7789-75-5,78.07,True,mp-2741,Fm-3m (#225),0.0,3.0898327035512185,MP_DFT,8048.0,25.878054528175454,0.9553261391505153,3.815153603760526,2.977110928005874e-05,False,main,CaF2,Malitson,,,1.4328849539594277,,"pubchem: 15 CAS numbers in PUG-View record, took first/primary (7789-75-5); polymorph_ambiguity: no pre-verified expected space group for this material -- took lowest energy_above_hull MP entry, please confirm polymorph match against RI.info data",,,,,,,,,,,,,,,
53,Cadmium fluoride,CdF2,,24634.0,F[Cd]F,LVEULQCPJDDSLD-UHFFFAOYSA-L,7790-79-6,150.41,True,mp-241,Fm-3m (#225),0.0,6.340854978788501,MP_DFT,8048.0,47.436878498199064,3.4612031673740704,4.097032364398337,0.1779114298881754,False,main,CdF2,Bosomworth-300K,,,,,"pubchem: 6 CAS numbers in PUG-View record, took first/primary (7790-79-6); polymorph_ambiguity: no pre-verified expected space group for this material -- took lowest energy_above_hull MP entry, please confirm polymorph match against RI.info data; [Bosomworth-300K] 633nm outside n range of main/CdF2/nk/Bosomworth-300K.yml",,,,,,,,,,,,,,,
54,Cerium(III) fluoride,CeF3,tysonite,24457.0,[F-].[F-].[F-].[Ce+3],QCCDYNYSHILRDG-UHFFFAOYSA-K,7758-88-5,197.111,True,mp-510560,P-3c1 (#165),0.0,6.236949290468817,MP_DFT,8048.0,44.78591783649901,5.501985749369408,4.154398262201736,3.490966651040607e-05,False,main,CeF3,Rodriguez-de_Marcos,,,1.627131524033249,0.003209831225153596,"pubchem: 9 CAS numbers in PUG-View record, took first/primary (7758-88-5)",,,,,,,,,,,,,,,
55,Cesium fluoride,CsF,,25953.0,[F-].[Cs+],XJHCXCQVJFPJIK-UHFFFAOYSA-M,13400-13-0,151.9038551,True,mp-1784,Fm-3m (#225),0.0,4.6425917609252725,MP_DFT,8048.0,32.88548429239227,4.302289447855297,2.0382015243886857,0.001484788722913938,False,main,CsF,Li,,,1.476784863585662,,"pubchem: 10 CAS numbers in PUG-View record, took first/primary (13400-13-0); polymorph_ambiguity: no pre-verified expected space group for this material -- took lowest energy_above_hull MP entry, please confirm polymorph match against RI.info data",,,,,,,,,,,,,,,
56,Gadolinium(III) fluoride,GdF3,,83716.0,F[Gd](F)F,TYIZUJNEZNBXRS-UHFFFAOYSA-K,13765-26-9,214.24,True,,,,,literature,8048.0,,,,,True,main,GdF3,Franta,,,1.584074197679945,2.449553043218186e-06,"pubchem: 6 CAS numbers in PUG-View record, took first/primary (13765-26-9); no MP structure match. Density = None g/cm3 (NAMED EXCLUSION -- see EXCLUSION_STATE['GdF3']. No experimental density obtainable within the timebox; MP's only entry is theoretical/unverified and structurally inconsistent with GdF3's documented room-temperature phase. Deliberately left as None, not backfilled with an untrustworthy MP value.). Verify before use.; SLD: no density available, xray/neutron SLD left NULL",,,,,,,,,,,,,,,
57,Potassium fluoride,KF,,522689.0,[F-].[K+],NROKBHXJSPEDAR-UHFFFAOYSA-M,7789-23-3,58.0967,True,mp-463,Fm-3m (#225),0.0,2.57908054231024,MP_DFT,8048.0,21.463708425569685,0.8730846604802258,2.4926803160109325,0.00015683563732143464,False,main,KF,Li,,,1.3615958812277331,,"pubchem: 13 CAS numbers in PUG-View record, took first/primary (7789-23-3); polymorph_ambiguity: no pre-verified expected space group for this material -- took lowest energy_above_hull MP entry, please confirm polymorph match against RI.info data",,,,,,,,,,,,,,,
58,Lanthanum fluoride,LaF3,tysonite,83675.0,F[La](F)F,BYMUNNMMXKDFEZ-UHFFFAOYSA-K,13709-38-1,195.9007,True,mp-905,P-3c1 (#165),0.0,5.9840962289428,MP_DFT,8048.0,42.97775369144873,5.14918655607621,4.636054534302485,0.0004603397158664465,False,main,LaF3,Laihoa-o,o-ray,,1.6024895297473833,,"pubchem: 9 CAS numbers in PUG-View record, took first/primary (13709-38-1)",e-ray,1.5951855224705385,,Laihoa-e,,,,,,,,,,,
59,Lithium calcium aluminum fluoride (LiCAF),LiCaAlF6,colquiriite,,,,,,,mp-6134,P-31c (#163),0.0,2.861738341850416,MP_DFT,8048.0,23.52032304079273,0.4867534831396487,3.6800693309198897,0.0018155989560004523,True,main,LiCaAlF6,Woods-o,o-ray,,1.3915059647788222,,pubchem: not found by name,e-ray,1.3901715830152814,,Woods-e,,,,,,,,,,,
60,Lithium fluoride,LiF,,224478.0,[Li+].[F-],PQXKHYXIUOZZFA-UHFFFAOYSA-M,7789-24-4,26.0,True,mp-1138,Fm-3m (#225),0.0,2.5304317839422974,MP_DFT,8048.0,19.992743234328273,0.091546571813847,2.187821936023529,0.011519426763434832,True,main,LiF,Li,,,1.3912735543717993,,"pubchem: 20 CAS numbers in PUG-View record, took first/primary (7789-24-4); polymorph_ambiguity: no pre-verified expected space group for this material -- took lowest energy_above_hull MP entry, please confirm polymorph match against RI.info data",,,,,,,,,,,,,,,
61,Magnesium fluoride,MgF2,rutile,24546.0,[F-].[F-].[Mg+2],ORUIBWPALBXDOA-UHFFFAOYSA-L,7783-40-6,62.302,True,mp-1249,P4_2/mnm (#136),0.0,3.187243204107256,MP_DFT,8048.0,26.331001948677585,0.2527156310606106,5.139721861417193,7.042349948804786e-06,False,main,MgF2,Li-o,o-ray,,1.3769708247064991,,"pubchem: 8 CAS numbers in PUG-View record, took first/primary (7783-40-6)",e-ray,1.3887350046032214,,Li-e,,,,,,,,,,,
62,Sodium fluoride,NaF,,5235.0,[F-].[Na+],PUZPDOWCWNUUKD-UHFFFAOYSA-M,7681-49-4,41.9881724,True,mp-682,Fm-3m (#225),0.0,2.918620460983815,MP_DFT,8048.0,23.84327417269762,0.20903180343627648,3.886303241118969,6.281361827505082e-05,False,main,NaF,Li,,,1.3245426942930525,,"pubchem: 19 CAS numbers in PUG-View record, took first/primary (7681-49-4); polymorph_ambiguity: no pre-verified expected space group for this material -- took lowest energy_above_hull MP entry, please confirm polymorph match against RI.info data",,,,,,,,,,,,,,,
63,Lead(II) fluoride,PbF2,,24549.0,F[Pb]F,FPHIOHCCQGUGKU-UHFFFAOYSA-L,7783-46-2,245.0,True,mp-315,Fm-3m (#225),0.0,7.8661480579469485,MP_DFT,8048.0,52.4940578232944,4.924155261394269,4.0011671689651305,1.021854446867575e-05,False,main,PbF2,Malitson,,,1.7611025400617186,,"pubchem: 10 CAS numbers in PUG-View record, took first/primary (7783-46-2); polymorph_ambiguity: no pre-verified expected space group for this material -- took lowest energy_above_hull MP entry, please confirm polymorph match against RI.info data",,,,,,,,,,,,,,,
64,Rubidium fluoride,RbF,,83473.0,[F-].[Rb+],AHLATJUETSFVIM-UHFFFAOYSA-M,13446-74-7,104.466,True,mp-11718,Fm-3m (#225),0.0,3.883571769603445,MP_DFT,8048.0,28.791738249716534,1.0437712878779035,2.850829688411785,2.42552464932161e-05,False,main,RbF,Li,,,1.3967780753628751,,"pubchem: 7 CAS numbers in PUG-View record, took first/primary (13446-74-7); polymorph_ambiguity: no pre-verified expected space group for this material -- took lowest energy_above_hull MP entry, please confirm polymorph match against RI.info data",,,,,,,,,,,,,,,
65,Strontium fluoride,SrF2,,82210.0,[F-].[F-].[Sr+2],FVRNDBHWWSPNOM-UHFFFAOYSA-L,7783-48-4,125.62,True,mp-981,Fm-3m (#225),0.0,4.279509437130494,MP_DFT,8048.0,32.255153351063356,1.1303353401123086,3.7602110320381796,7.412308253690391e-05,False,main,SrF2,Li,,,1.4371141696632062,,"pubchem: 8 CAS numbers in PUG-View record, took first/primary (7783-48-4); polymorph_ambiguity: no pre-verified expected space group for this material -- took lowest energy_above_hull MP entry, please confirm polymorph match against RI.info data",,,,,,,,,,,,,,,
66,Thorium(IV) fluoride,ThF4,,,,,,,,mp-31034,C2/c (#15),0.0,6.155518777489177,MP_DFT,8048.0,41.69140839457559,4.540557665143416,3.962412364252431,0.00024792791966209485,False,main,ThF4,Heitmann,,,1.5106242158638712,,"pubchem: not found by name; polymorph_ambiguity: no pre-verified expected space group for this material -- took lowest energy_above_hull MP entry, please confirm polymorph match against RI.info data",,,,,,,,,,,,,,,
67,Yttrium lithium fluoride (YLF),YLiF4,scheelite,22645984.0,[Li+].[F-].[F-].[F-].[F-].[Y+3],HIQSCMNRKRMPJT-UHFFFAOYSA-J,39345-89-6,171.9,True,mp-3700,I4_1/a (#88),0.0,4.022369463427577,MP_DFT,8048.0,30.998023915339136,0.9250887081482791,4.008468649513482,0.0028153087375085793,True,main,YLiF4,Barnes-o,o-ray,,1.4527488895425058,,,e-ray,1.475337580692146,,Barnes-e,,,,,,,,,,,
68,Ytterbium(III) fluoride,YbF3,YF3-type,83711.0,F[Yb](F)F,XASAPYQVQBKMIN-UHFFFAOYSA-K,13760-80-0,230.04,True,mp-22072,Pnma (#62),0.0,8.481905665318404,MP_DFT,8048.0,56.258900449619716,3.054734529826694,6.50995604380853,0.00444267411882729,False,main,YbF3,Amotchkina,,,1.5010621383137213,,"pubchem: 7 CAS numbers in PUG-View record, took first/primary (13760-80-0)",,,,,,,,,,,,,,,
69,Aluminium nitride,AlN,wurtzite,90455.0,N#[Al],PIGFYZPCRLYGLF-UHFFFAOYSA-N,24304-00-5,40.988,True,mp-661,P6_3mc (#186),0.0,3.2008897176145172,MP_DFT,8048.0,26.82918887140572,0.3444408104471419,6.023853582098812,0.0002786910027599947,False,main,AlN,Pastrnak-o,o-ray,,2.1496185030803736,,"pubchem: 8 CAS numbers in PUG-View record, took first/primary (24304-00-5)",e-ray,2.1945468448403713,,Pastrnak-e,,,,,,,,,,,
70,Boron nitride (hexagonal),BN,h-BN,66227.0,B#N,PZNSFCLAULLKQX-UHFFFAOYSA-N,10043-11-5,24.82,True,mp-629015,P6_3/mmc (#194),0.0017454250000010774,2.218149997599205,MP_DFT,8048.0,18.26533124224828,0.034028035506059574,7.8908993339584494,0.11509135696250063,True,main,BN,Zotev-o,o-ray,,2.12669,,"pubchem: 10 CAS numbers in PUG-View record, took first/primary (10043-11-5)",e-ray,1.5670725,,Zotev-e,,,,,,,,,,,
71,Gallium nitride,GaN,wurtzite,117559.0,N#[Ga],JMASRVWKEDWRBT-UHFFFAOYSA-N,25617-97-4,83.73,True,mp-804,P6_3mc (#186),0.0,6.080976828616325,MP_DFT,8048.0,45.28722610078423,1.011063134441671,7.281237999521329,0.0005655570618031157,False,main,GaN,Barker-o,o-ray,,2.384821089922671,,"pubchem: 5 CAS numbers in PUG-View record, took first/primary (25617-97-4)",e-ray,2.3117544092870763,,Barker-e,,,,,,,,,,,
72,Arsenic trisulfide,As2S3,amorphous,71586773.0,S1[As]2S[As]1S2,UKUVVAMSXXBMRX-UHFFFAOYSA-N,1303-33-9,246.0,True,,,,3.2,literature,8048.0,24.96729427128827,0.8263422903810541,1.6998264481686955,0.0002306753097103895,False,main,As2S3,Rodney,,,2.606235189598016,,"pubchem: 8 CAS numbers in PUG-View record, took first/primary (1303-33-9); no MP structure match. Density = 3.2 g/cm3 (literature: AMTIR-6 (Amorphous Materials, Inc.) product datasheet for amorphous As40S60 glass -- 'Density 3.2 gms/cm3'. Cross-validated: the same datasheet cites 'Malitson, Rodney, King, J. Opt. Soc. Amer. 48, 633 (1958)' for its own refractive index table -- the exact paper backing RI.info's 'Rodney' optical dataset used here, so density and optical constants trace to the same physical glass state.). Verify before use.; RI.info default dataset is amorphous/glass",,,,,,,AMTIR-6 (As2S3) product datasheet,"Amorphous Materials, Inc.",,,,,,,
73,Cadmium sulfide,CdS,greenockite,14783.0,S=[Cd],CJOBVZJTOIVNNF-UHFFFAOYSA-N,68859-25-6,144.48,True,mp-672,P6_3mc (#186),0.0,4.7022848002774404,MP_DFT,8048.0,35.62136079095398,2.915587791101324,1.5047407250901192,0.1373859503703476,False,main,CdS,Ninomiya-o,o-ray,,2.261078694158076,0.043170848797250874,"pubchem: 13 CAS numbers in PUG-View record, took first/primary (68859-25-6)",e-ray,2.281978694158076,0.07113363917525774,Ninomiya-e,,,,,,,,,,,
74,Gallium sulfide,GaS,beta-GaS (2H),,,,,,False,mp-2507,P6_3/mmc (#194),0.0,3.775576281211821,MP_DFT,8048.0,28.986770268591947,0.851379404281672,2.2640325019978964,0.00020375724731017526,False,main,GaS,Kato-o,o-ray,,2.7151659538272668,,"pubchem: formula mismatch (target=GaS, pubchem=Ga2S3) -- pubchem fields NULLed",e-ray,2.360253450660867,,Kato-e,,,,,,,,,,,
75,Germanium disulfide,GeS2,,82816.0,S=[Ge]=S,YIZVROFXIVWAAZ-UHFFFAOYSA-N,12025-34-2,136.8,True,mp-572892,P2_1/c (#14),0.0,2.7686840503790178,MP_DFT,8048.0,21.841906506134233,0.6942277709122194,1.6922134477898212,0.00011053374464944593,False,main,GeS2,Slavich-alpha,alpha-axis,,2.29735,0.0,"pubchem: 5 CAS numbers in PUG-View record, took first/primary (12025-34-2); polymorph_ambiguity: no pre-verified expected space group for this material -- took lowest energy_above_hull MP entry, please confirm polymorph match against RI.info data",beta-axis,2.38486,0.0,Slavich-beta,,,,,,,gamma-axis,1.97382,,Slavich-gamma,
76,Mercury(II) sulfide (cinnabar),HgS,cinnabar,10220267.0,[S-2].[Hg+2],LGZXYFMMLRYXLK-UHFFFAOYSA-N,1344-48-5,232.66,True,mp-9252,P3_221 (#154),0.0038805250000009117,8.176,experimental lattice params,8048.0,55.128339105725985,5.137019364080776,3.268048875177355,0.02194199757224913,False,main,HgS,Bond-o,o-ray,,2.8853013634686575,,"pubchem: 6 CAS numbers in PUG-View record, took first/primary (1344-48-5); density overridden from MP_DFT (6.9952 g/cm3) to experimental value (8.176 g/cm3): experimental (mineralogical): trigonal cinnabar, a=4.145(2) A, c=9.496(2) A, Z=3, specific gravity 8.176 (P3_121 #152 setting; mp-9252's P3_221 #154 is the enantiomorphic mirror of the same physical structure) -- both MP DFT relaxations diverge from this by 10-14%, so the citable experimental value is used instead.",e-ray,3.2324630637069593,,Bond-e,,,Cinnabar: Mineral Data (Handbook of Mineralogy),Mineral Data Publishing,,2005.0,,,,,
77,Lead(II) sulfide (galena),PbS,rock salt,14819.0,S=[Pb],XCAUINMIESBTBL-UHFFFAOYSA-N,1314-87-0,239.0,True,mp-21276,Fm-3m (#225),0.0,7.445972223397738,MP_DFT,8048.0,49.96427032085641,5.009453525183316,2.2957100337816994,3.653427981301437e-05,False,main,PbS,Zemel,,,,,"pubchem: 4 CAS numbers in PUG-View record, took first/primary (1314-87-0); [Zemel] 633nm outside n range of main/PbS/nk/Zemel.yml",,,,,,,,,,,,,,,
78,Zinc sulfide,ZnS,sphalerite,9833931.0,[S-2].[Zn+2],DRDVZXDWVBGGMH-UHFFFAOYSA-N,1314-98-3,97.4,True,mp-10695,F-43m (#216),0.0001462457142853424,4.1406497307704075,MP_DFT,8048.0,32.28886931500197,0.9043112704270417,2.1821187646722975,0.00011670952081618412,False,main,ZnS,Ozaki,,,2.368742253521127,0.03449067605633803,"pubchem: 11 CAS numbers in PUG-View record, took first/primary (1314-98-3)",,,,,,,,,,,,,,,
79,Titanium nitride,TiN,rock salt,93091.0,N#[Ti],NRTOMJZYCJJWKI-UHFFFAOYSA-N,11116-16-8,61.874,True,mp-492,Fm-3m (#225),0.0,5.386845385005554,bulk_elemental_approximation,8048.0,43.25263009642637,2.7868074941109833,3.1405379247107086,0.0011649420343898416,False,main,TiN,Pfluger,,,1.3516884373488147,2.760982099661345,"pubchem: 9 CAS numbers in PUG-View record, took first/primary (11116-16-8); density relabeled bulk_elemental_approximation: no RI.info page for TiN states a measured film density; every entry is an explicit thin film (sputtered/ALD/evaporated), so MP's bulk-crystal DFT density is a stand-in, not a verified value for this sample.",,,,,,,,,,,,,,,
80,Vanadium nitride,VN,rock salt,90570.0,N#[V],SKKMWRVAJNPLFY-UHFFFAOYSA-N,24646-85-3,64.948,True,mp-925,Fm-3m (#225),0.1901050299999998,6.146479816336307,bulk_elemental_approximation,8048.0,48.357160394722364,3.5519741949138495,5.081910397650296,0.0011062262923190879,False,main,VN,Pfluger,,,2.3740832123850995,2.4985195936139335,"pubchem: 5 CAS numbers in PUG-View record, took first/primary (24646-85-3); density relabeled bulk_elemental_approximation: no RI.info page for VN states a measured film density; every entry is an explicit thin film (sputtered/ALD/evaporated), so MP's bulk-crystal DFT density is a stand-in, not a verified value for this sample.",,,,,,,,,,,,,,,
81,Europium sulfide,EuS,rock salt,,,,,,,mp-20587,Fm-3m (#225),0.0,6.005077638371176,bulk_elemental_approximation,8048.0,38.98634390393435,6.7215802608938695,1.9664298407797496,0.24310989800291927,False,main,EuS,Meretska,,deposition:evaporated;thickness:100nm,2.141,0.043,"pubchem: not found by name; density relabeled bulk_elemental_approximation: no RI.info page for EuS states a measured film density; every entry is an explicit thin film (sputtered/ALD/evaporated), so MP's bulk-crystal DFT density is a stand-in, not a verified value for this sample.",,,,,,,,,,,,,,,

File: data/liquids.csv (part 1 of 2)
idx,name,formula,polymorph,pubchem_cid,smiles,inchikey,cas_number,molecular_weight,pubchem_formula_match,mp_id,mp_space_group,mp_energy_above_hull_ev,density_g_cm3,density_source,xray_energy_ev,xray_sld_real,xray_sld_imag,neutron_sld_real,neutron_sld_imag,strong_neutron_absorber,ri_shelf,ri_book,ri_wl_min_nm,ri_wl_max_nm,ri_page_primary,axis_primary,n_633,k_633,axis_2,n_633_axis2,k_633_axis2,ri_page_axis2,flags,axis_3,n_633_axis3,k_633_axis3,ri_page_axis3,density_citation_doi,density_citation_title,density_citation_authors,density_citation_journal,density_citation_year,materialclass,selection_key,density_temperature_c,density_citation_notes
1,Water,H2O,liquid,962.0,O,XLYOFNOQVPJJNP-UHFFFAOYSA-N,7732-18-5,18.015,,,,,0.997085,literature,8048.0,9.441597485537375,0.03165951639067285,-0.5593281229671232,6.167446706159055e-05,False,main,H2O,,,Segelstein,,1.3314546485461962,1.531939859171943e-08,,,,,"pubchem: 19 CAS numbers in PUG-View record, took first/primary (7732-18-5); density = CIPM water formula at 24.85 degC (Tanaka et al. 2001), not a PubChem record (HSDB's 0.9950 g/cm3 at 25 degC is 0.2% below the metrological value); additional dataset ice | Warren2008 (-7 degC): n(633 nm)=1.30844; additional dataset liquid | Hale1973 (24.85 degC): n(633 nm)=1.33168; additional dataset ice | Warren1984 (-7 degC): n(633 nm)=1.30844; additional dataset liquid | Kedenburg2012 (19.85 degC): n(633 nm)=1.3318635612136946; additional dataset liquid | Daimon2007-19.0C (19 degC): n(633 nm)=1.3321889148130792; additional dataset liquid | Daimon2007-20.0C (20 degC): n(633 nm)=1.3321006363507388; additional dataset liquid | Daimon2007-21.5C (21.5 degC): n(633 nm)=1.3319625169243956; additional dataset liquid | Daimon2007-24.0C (24 degC): n(633 nm)=1.3317171087660804; additional dataset liquid | Bashkatov2003 (20 degC): n(633 nm)=1.3313445377844262; additional dataset amorphous ice | Kofman2019-10K (-263.15 degC): n(633 nm)=1.1897624544235967; additional dataset amorphous ice | Kofman2019-30K (-243.15 degC): n(633 nm)=1.2175425192538363; additional dataset amorphous ice | Kofman2019-50K (-223.15 degC): n(633 nm)=1.2275631986549291; additional dataset amorphous ice | Kofman2019-70K (-203.15 degC): n(633 nm)=1.246393797469071; additional dataset amorphous ice | Kofman2019-90K (-183.15 degC): n(633 nm)=1.260245944796613; additional dataset amorphous ice | Kofman2019-110K (-163.15 degC): n(633 nm)=1.2788345460239678; additional dataset amorphous ice | Kofman2019-130K (-143.15 degC): n(633 nm)=1.300929349839936; additional dataset crystalline ice | Kofman2019 (-123.15 degC): n(633 nm)=1.3043134161619054; additional dataset supercooled liquid | Rowe2020-240K (-33.15 degC): n(633 nm)=None; additional dataset supercooled liquid | Rowe2020-253K (-20.15 degC): n(633 nm)=None; additional dataset supercooled liquid | Rowe2020-263K (-10.15 degC): n(633 nm)=None; additional dataset supercooled liquid | Rowe2020-273K (0 degC): n(633 nm)=None; additional dataset liquid | Afsar1977 (19 degC): n(633 nm)=None; 23 datasets loaded; n_633/k_633 columns are the primary (liquid | Segelstein1981, widest span covering 633 nm); k-only page(s) ['Wang'] listed but not loaded (no n); one compound, several phases: each dataset is labelled with the phase its page states",,,,,10.1088/0026-1394/38/4/3,Recommended table for the density of water between 0 C and 40 C based on recent experimental reports,"M. Tanaka, G. Girard, R. Davis, A. Peuto, N. Bignell",Metrologia,2001.0,liquid,H2O,24.85,CIPM formula for SMOW evaluated at 24.85 degC (the primary optical dataset's temperature).
2,Heavy water (D2O),D2O,liquid,24602.0,[2H]O[2H],XLYOFNOQVPJJNP-ZSJDYOACSA-N,7789-20-0,20.028,,,,,1.10536,literature,8048.0,9.415231391658908,0.03157110573955348,6.3617119271242,1.1350448400697406e-07,False,main,H2O,,,Kedenburg-D2O,,1.3270391562455115,2.9114959540535643e-08,,,,,"pubchem: 11 CAS numbers in PUG-View record, took first/primary (7789-20-0); density = NIST SRD 69 reference equation of state at 19.85 degC and 1 atm (the primary optical dataset's temperature); preferred over PubChem records; PubChem cross-check: 1.1044 g/cm3 at 25 degC (Hazardous Substances Data Bank (HSDB)); additional dataset liquid | Sarkar2022: n(633 nm)=1.3269960902867106; additional dataset liquid | Afsar1977 (19.5 degC): n(633 nm)=None; 3 datasets loaded; n_633/k_633 columns are the primary (liquid | Kedenburg2012, widest span covering 633 nm); k-only page(s) ['Wang-D2O'] listed but not loaded (no n); its pages sit in the H2O book; a different compound (different InChIKey)",,,,,10.18434/T4D303,"NIST Chemistry WebBook, NIST Standard Reference Database 69: Thermophysical Properties of Fluid Systems","E. W. Lemmon, I. H. Bell, M. L. Huber, M. O. McLinden",,,liquid,D2O,19.85,"Reference equation of state for Heavy water (D2O) (CAS 7789-20-0) at 19.85 degC, 0.101325 MPa: https://webbook.nist.gov/cgi/fluid.cgi?Action=Data&Wide=on&ID=C7789200&Type=IsoBar&Digits=6&P=0.101325&THigh=20.85&TLow=19.85&TInc=1&RefState=DEF&TUnit=C&PUnit=MPa&DUnit=g%2Fml&HUnit=kJ%2Fmol&WUnit=m%2Fs&VisUnit=uPa*s&STUnit=N%2Fm"
3,Carbon disulfide,CS2,,6348.0,C(=S)=S,QGJOPFRUJISHPQ-UHFFFAOYSA-N,75-15-0,76.15,,,,,1.2632,literature,8048.0,10.893956202843702,0.31270848076825514,1.2331584280905876,2.9551484084382858e-05,False,main,CS2,,,Chang,,1.617321306027396,,,,,,"pubchem: 23 CAS numbers in PUG-View record, took first/primary (75-15-0); density 1.2632 g/cm3 at 20 degC from Hazardous Substances Data Bank (HSDB) via PubChem ('1.2632 g/cu cm at 20 °C'); consistent with 2 other record(s): CAMEO Chemicals '1.2632 at 68 °F (EPA, 1998) - Dens'; PAC Chemical Database, U.S.  '1.2632 @25 °C'; additional dataset Kedenburg2012 (20 degC): n(633 nm)=1.6210275754030776; additional dataset Ghosal1993 (24.85 degC): n(633 nm)=None; 3 datasets loaded; n_633/k_633 columns are the primary (Chang2024, widest span covering 633 nm); page Chemnitz NOT loaded: the Sellmeier fit (stated for 0.3-12 um) has a pole inside its range at CS2's ~6.5 um absorption band: n^2 <= 0 from 6.477 to 6.592 um and n > 5 up to 6.605 um, which the pipeline would store as floored n ~1e-15. Same open decision as GaSe (load the fit with that window removed?); CS2's other three papers are loaded",,,,,,Hazardous Substances Data Bank (HSDB) via PubChem CID 6348: density of Carbon disulfide,,,,liquid,CS2,20.0,PubChem record text: '1.2632 g/cu cm at 20 °C'. https://pubchem.ncbi.nlm.nih.gov/compound/6348
4,Mercury (liquid),Hg,,23931.0,[Hg],QSHDDOUJBYECFT-UHFFFAOYSA-N,7439-97-6,200.59,,,,,13.5336,literature,8048.0,87.13500724107901,9.231996271969741,5.117393368465372,0.042065299299951245,False,main,Hg,,,Inagaki,,1.980955975609756,5.231633205574913,,,,,"pubchem: 20 CAS numbers in PUG-View record, took first/primary (7439-97-6); density 13.5336 g/cm3 at 25 degC from PAC Chemical Database, U.S. Department of Energy via PubChem ('13.5336 @25 °C'); consistent with 2 other record(s): CAMEO Chemicals '13.55 at 68 °F (USCG, 1999) - Dens'; Hazardous Substances Data Ba '13.534 @ 25 °C'; liquid metal at room temperature",,,,,,"PAC Chemical Database, U.S. Department of Energy via PubChem CID 23931: density of Mercury (liquid)",,,,liquid,Hg,25.0,PubChem record text: '13.5336 @25 °C'. https://pubchem.ncbi.nlm.nih.gov/compound/23931
5,n-Pentane,C5H12,,8003.0,CCCCC,OFBQJSOFQDEBGM-UHFFFAOYSA-N,109-66-0,72.15,,,,,0.626342,literature,8048.0,6.2013945107219755,0.007073047494648425,-0.6092912028736398,5.827790825382452e-05,False,organic,pentane,,,Kerl-293K,,1.3572850743423703,,,,,,"pubchem: 26 CAS numbers in PUG-View record, took first/primary (109-66-0); density = NIST SRD 69 reference equation of state at 19.85 degC and 1 atm (the primary optical dataset's temperature); preferred over PubChem records; PubChem cross-check: 0.6262 g/cm3 at 20 degC (Hazardous Substances Data Bank (HSDB)); additional dataset Kerl1995-313K (39.85 degC): n(633 nm)=1.3454886285018306; additional dataset Kerl1995-333K (59.85 degC): n(633 nm)=1.333692182661291; 3 datasets loaded; n_633/k_633 columns are the primary (Kerl1995-293K, widest span covering 633 nm)",,,,,10.18434/T4D303,"NIST Chemistry WebBook, NIST Standard Reference Database 69: Thermophysical Properties of Fluid Systems","E. W. Lemmon, I. H. Bell, M. L. Huber, M. O. McLinden",,,liquid,n-C5H12,19.85,"Reference equation of state for n-Pentane (CAS 109-66-0) at 19.85 degC, 0.101325 MPa: https://webbook.nist.gov/cgi/fluid.cgi?Action=Data&Wide=on&ID=C109660&Type=IsoBar&Digits=6&P=0.101325&THigh=20.85&TLow=19.85&TInc=1&RefState=DEF&TUnit=C&PUnit=MPa&DUnit=g%2Fml&HUnit=kJ%2Fmol&WUnit=m%2Fs&VisUnit=uPa*s&STUnit=N%2Fm"
6,Isopentane (2-methylbutane),C5H12,,6556.0,CCC(C)C,QWTDNUCVQCZILF-UHFFFAOYSA-N,78-78-4,72.15,,,,,0.620063,literature,8048.0,6.139226308473327,0.00700214108055054,-0.6031831349764789,5.7693679532254256e-05,False,organic,pentane,,,Anderson,,,,,,,,"pubchem: 19 CAS numbers in PUG-View record, took first/primary (78-78-4); density = NIST SRD 69 reference equation of state at 20 degC and 1 atm (the primary optical dataset's temperature); preferred over PubChem records; PubChem cross-check: no consistent PubChem record; [Anderson] 633nm outside n range of organic/C5H12 - pentane/nk/Anderson.yml",,,,,10.18434/T4D303,"NIST Chemistry WebBook, NIST Standard Reference Database 69: Thermophysical Properties of Fluid Systems","E. W. Lemmon, I. H. Bell, M. L. Huber, M. O. McLinden",,,liquid,i-C5H12,20.0,"Reference equation of state for Isopentane (2-methylbutane) (CAS 78-78-4) at 20 degC, 0.101325 MPa: https://webbook.nist.gov/cgi/fluid.cgi?Action=Data&Wide=on&ID=C78784&Type=IsoBar&Digits=6&P=0.101325&THigh=21&TLow=20&TInc=1&RefState=DEF&TUnit=C&PUnit=MPa&DUnit=g%2Fml&HUnit=kJ%2Fmol&WUnit=m%2Fs&VisUnit=uPa*s&STUnit=N%2Fm"
7,n-Hexane,C6H14,,8058.0,CCCCCC,VLKZOEOYAKHREP-UHFFFAOYSA-N,110-54-3,86.18,,,,,0.657712,literature,8048.0,6.490650152586785,0.007461989700268867,-0.574026354768995,5.978263943344529e-05,False,organic,hexane,,,Kozma,,1.3743353318191582,,,,,,"pubchem: 29 CAS numbers in PUG-View record, took first/primary (110-54-3); density = NIST SRD 69 reference equation of state at 21.85 degC and 1 atm (the primary optical dataset's temperature); preferred over PubChem records; PubChem cross-check: no consistent PubChem record; additional dataset Kerl1995-293K (19.85 degC): n(633 nm)=1.3531245690075844; additional dataset Kerl1995-313K (39.85 degC): n(633 nm)=1.363907317281183; additional dataset Kerl1995-333K (59.85 degC): n(633 nm)=1.3526760813525702; 4 datasets loaded; n_633/k_633 columns are the primary (Kozma2005, widest span covering 633 nm)",,,,,10.18434/T4D303,"NIST Chemistry WebBook, NIST Standard Reference Database 69: Thermophysical Properties of Fluid Systems","E. W. Lemmon, I. H. Bell, M. L. Huber, M. O. McLinden",,,liquid,n-C6H14,21.85,"Reference equation of state for n-Hexane (CAS 110-54-3) at 21.85 degC, 0.101325 MPa: https://webbook.nist.gov/cgi/fluid.cgi?Action=Data&Wide=on&ID=C110543&Type=IsoBar&Digits=6&P=0.101325&THigh=22.85&TLow=21.85&TInc=1&RefState=DEF&TUnit=C&PUnit=MPa&DUnit=g%2Fml&HUnit=kJ%2Fmol&WUnit=m%2Fs&VisUnit=uPa*s&STUnit=N%2Fm"
8,n-Heptane,C7H16,,8900.0,CCCCCCC,IMNFDUFMRHMDMM-UHFFFAOYSA-N,142-82-5,100.2,,,,,0.683973,literature,8048.0,6.733830178678054,0.007785907737971868,-0.5476903540890576,6.111078509953168e-05,False,organic,heptane,,,Kerl-293K,,1.3875254692387862,,,,,,"pubchem: 22 CAS numbers in PUG-View record, took first/primary (142-82-5); density = NIST SRD 69 reference equation of state at 19.85 degC and 1 atm (the primary optical dataset's temperature); preferred over PubChem records; PubChem cross-check: no consistent PubChem record; additional dataset Kerl1995-313K (39.85 degC): n(633 nm)=1.3772297060239238; additional dataset Kerl1995-333K (59.85 degC): n(633 nm)=1.3669339586068496; 3 datasets loaded; n_633/k_633 columns are the primary (Kerl1995-293K, widest span covering 633 nm)",,,,,10.18434/T4D303,"NIST Chemistry WebBook, NIST Standard Reference Database 69: Thermophysical Properties of Fluid Systems","E. W. Lemmon, I. H. Bell, M. L. Huber, M. O. McLinden",,,liquid,n-C7H16,19.85,"Reference equation of state for n-Heptane (CAS 142-82-5) at 19.85 degC, 0.101325 MPa: https://webbook.nist.gov/cgi/fluid.cgi?Action=Data&Wide=on&ID=C142825&Type=IsoBar&Digits=6&P=0.101325&THigh=20.85&TLow=19.85&TInc=1&RefState=DEF&TUnit=C&PUnit=MPa&DUnit=g%2Fml&HUnit=kJ%2Fmol&WUnit=m%2Fs&VisUnit=uPa*s&STUnit=N%2Fm"
9,n-Octane,C8H18,,356.0,CCCCCCCC,TVMXDCGIABBOFY-UHFFFAOYSA-N,111-65-9,114.23,,,,,0.702731,literature,8048.0,6.906121739964239,0.008019571639001279,-0.5245326743343942,6.196603986023365e-05,False,organic,octane,,,Kerl-293K,,1.3974815156922702,,,,,,"pubchem: 20 CAS numbers in PUG-View record, took first/primary (111-65-9); density = NIST SRD 69 reference equation of state at 19.85 degC and 1 atm (the primary optical dataset's temperature); preferred over PubChem records; PubChem cross-check: no consistent PubChem record; additional dataset Kerl1995-313K (39.85 degC): n(633 nm)=1.3876683540217476; additional dataset Kerl1995-333K (59.85 degC): n(633 nm)=1.3778551765534368; additional dataset Myers2018 (25.85 degC): n(633 nm)=None; 4 datasets loaded; n_633/k_633 columns are the primary (Kerl1995-293K, widest span covering 633 nm); [Myers] the page's COMMENTS say 'Isopropanol' (a copy error in refractiveindex.info); its title and book identify n-Octane",,,,,10.18434/T4D303,"NIST Chemistry WebBook, NIST Standard Reference Database 69: Thermophysical Properties of Fluid Systems","E. W. Lemmon, I. H. Bell, M. L. Huber, M. O. McLinden",,,liquid,n-C8H18,19.85,"Reference equation of state for n-Octane (CAS 111-65-9) at 19.85 degC, 0.101325 MPa: https://webbook.nist.gov/cgi/fluid.cgi?Action=Data&Wide=on&ID=C111659&Type=IsoBar&Digits=6&P=0.101325&THigh=20.85&TLow=19.85&TInc=1&RefState=DEF&TUnit=C&PUnit=MPa&DUnit=g%2Fml&HUnit=kJ%2Fmol&WUnit=m%2Fs&VisUnit=uPa*s&STUnit=N%2Fm"
10,"Isooctane (2,2,4-trimethylpentane)",C8H18,,10907.0,CC(C)CC(C)(C)C,NHTMVDHEPJAVLT-UHFFFAOYSA-N,540-84-1,114.23,,,,,0.691923,literature,8048.0,6.799905614924168,0.00789623065891882,-0.5164653638781795,6.1013002412320574e-05,False,organic,octane,,,Anderson,,,,,,,,"pubchem: 23 CAS numbers in PUG-View record, took first/primary (540-84-1); density 0.691923 g/cm3 at 20 degC from Hazardous Substances Data Bank (HSDB) via PubChem ('0.69194 @ 20 °C/4 °C'); consistent with 1 other record(s): PAC Chemical Database, U.S.  '0.692 @ 20°C'; [Anderson] 633nm outside n range of organic/C8H18 - octane/nk/Anderson.yml",,,,,,"Hazardous Substances Data Bank (HSDB) via PubChem CID 10907: density of Isooctane (2,2,4-trimethylpentane)",,,,liquid,i-C8H18,20.0,PubChem record text: '0.69194 @ 20 °C/4 °C'. https://pubchem.ncbi.nlm.nih.gov/compound/10907
11,Bromoform,CHBr3,,5558.0,C(Br)(Br)Br,DIKBFYAXUHHXCS-UHFFFAOYSA-N,75-25-2,252.73,,,,,2.8788,literature,8048.0,21.26175462550486,0.7720445138768864,1.5966797841711504,0.00040128176426858263,False,organic,bromoform,,,Ghosal,,,,,,,,"pubchem: 21 CAS numbers in PUG-View record, took first/primary (75-25-2); density 2.8788 g/cm3 at 25 degC from Hazardous Substances Data Bank (HSDB) via PubChem ('2.8788 g/cu cm at 25 °C'); consistent with 2 other record(s): CAMEO Chemicals '2.8912 at 68 °F (USCG, 1999) - Den'; PAC Chemical Database, U.S.  '2.8788 @25 °C'; [Ghosal] 633nm outside n range of organic/CHBr3 - bromoform/nk/Ghosal.yml",,,,,,Hazardous Substances Data Bank (HSDB) via PubChem CID 5558: density of Bromoform,,,,liquid,CHBr3,25.0,PubChem record text: '2.8788 g/cu cm at 25 °C'. https://pubchem.ncbi.nlm.nih.gov/compound/5558
12,Dichloromethane,CH2Cl2,,6344.0,C(Cl)Cl,YMWUJEATGCHHMB-UHFFFAOYSA-N,75-09-2,84.93,,,,,,,8048.0,,,,,False,organic,dichloromethane,,,Chang,,1.421790154559708,,,,,,"pubchem: 23 CAS numbers in PUG-View record, took first/primary (75-09-2); PubChem density records are physically inconsistent (a wrong value or temperature label), so none is used: CAMEO Chemicals '1.322 at 68 °F (USCG, 1999) - Dens' vs PAC Chemical Database, U.S.  '1.3266 @ 20°C'; SLD: no density available, xray/neutron SLD left NULL; additional dataset Li2022: n(633 nm)=1.4232122291024827; additional dataset Bertie1995 (24.85 degC): n(633 nm)=None; 3 datasets loaded; n_633/k_633 columns are the primary (Chang2024, widest span covering 633 nm)",,,,,,,,,,liquid,CH2Cl2,,
13,Chloroform,CHCl3,,6212.0,C(Cl)(Cl)Cl,HEDRZPFGACZZDS-UHFFFAOYSA-N,67-66-3,119.37,,,,,1.4788,literature,8048.0,12.429771284643325,0.4424561421578452,2.3607978015158397,0.0020920166942981298,False,organic,chloroform,,,Chang,,1.4429472869932907,,,,,,"pubchem: 22 CAS numbers in PUG-View record, took first/primary (67-66-3); density 1.4788 g/cm3 at 25 degC from Hazardous Substances Data Bank (HSDB) via PubChem ('1.4788 g/cu cm at 25 °C'); consistent with 2 other record(s): CAMEO Chemicals '1.4832 at 68 °F (EPA, 1998) - Dens'; PAC Chemical Database, U.S.  '1.4788 @25 °C'; additional dataset Kedenburg2012 (19.85 degC): n(633 nm)=1.4422675509085385; 2 datasets loaded; n_633/k_633 columns are the primary (Chang2024, widest span covering 633 nm)",,,,,,Hazardous Substances Data Bank (HSDB) via PubChem CID 6212: density of Chloroform,,,,liquid,CHCl3,25.0,PubChem record text: '1.4788 g/cu cm at 25 °C'. https://pubchem.ncbi.nlm.nih.gov/compound/6212
14,Carbon tetrachloride,CCl4,,5943.0,C(Cl)(Cl)(Cl)Cl,VZGDMQKNWNREIO-UHFFFAOYSA-N,56-23-5,153.8,,,,,1.594,literature,8048.0,13.276541201299638,0.49294247855878437,2.806187998188869,0.002325671026348344,False,organic,carbon_tetrachloride,,,Chang,,1.456390267271562,,,,,,"pubchem: 21 CAS numbers in PUG-View record, took first/primary (56-23-5); density 1.594 g/cm3 at 20 degC from Hazardous Substances Data Bank (HSDB) via PubChem ('1.5940 g/cu cm at 20 °C'); consistent with 2 other record(s): CAMEO Chemicals '1.59 at 68 °F (USCG, 1999) - Dense'; PAC Chemical Database, U.S.  '1.5940 @ 20°C'; additional dataset Moutzouris2013 (26.85 degC): n(633 nm)=1.4551192725942868; additional dataset Kedenburg2012 (19.85 degC): n(633 nm)=1.4579065574919017; additional dataset Ghosal1993 (24.85 degC): n(633 nm)=None; 4 datasets loaded; n_633/k_633 columns are the primary (Chang2024, widest span covering 633 nm)",,,,,,Hazardous Substances Data Bank (HSDB) via PubChem CID 5943: density of Carbon tetrachloride,,,,liquid,CCl4,20.0,PubChem record text: '1.5940 g/cu cm at 20 °C'. https://pubchem.ncbi.nlm.nih.gov/compound/5943
15,Bromotrichloromethane,CBrCl3,,6383.0,C(Cl)(Cl)(Cl)Br,XNNQFQFUQLJSQT-UHFFFAOYSA-N,75-62-7,198.27,,,,,2.012,literature,8048.0,15.920754834799455,0.5911586015568289,2.5774239287579466,0.0018252887432721348,False,organic,bromotrichloromethane,,,Chang,,1.5020464050741582,,,,,,"pubchem: 13 CAS numbers in PUG-View record, took first/primary (75-62-7); density 2.012 g/cm3 at 25 degC from Hazardous Substances Data Bank (HSDB) via PubChem ('2.012 @ 25 °C'); consistent with 1 other record(s): PAC Chemical Database, U.S.  '2.012 @25 °C'; refractiveindex.info about.yml for this book lists the formula CH4 (a copy error); the catalog title, folder name and data identify the compound",,,,,,Hazardous Substances Data Bank (HSDB) via PubChem CID 6383: density of Bromotrichloromethane,,,,liquid,CBrCl3,25.0,PubChem record text: '2.012 @ 25 °C'. https://pubchem.ncbi.nlm.nih.gov/compound/6383
16,Perfluorohexane,C6F14,,9639.0,C(C(C(C(F)(F)F)(F)F)(F)F)(C(C(F)(F)F)(F)F)(F)F,ZJIJAJXFLBMLCK-UHFFFAOYSA-N,355-42-0,338.04,,,,,,,8048.0,,,,,False,organic,perfluorohexane,,,Chang,,1.2508555757613729,,,,,,"pubchem: 12 CAS numbers in PUG-View record, took first/primary (355-42-0); PubChem density records are physically inconsistent (a wrong value or temperature label), so none is used: Hazardous Substances Data Ba '1.6910 g/cu cm at 20 °C' vs PAC Chemical Database, U.S.  '1.6995 @ 20°C'; SLD: no density available, xray/neutron SLD left NULL",,,,,,,,,,liquid,C6F14,,
17,Tetrachloroethylene,C2Cl4,,31373.0,C(=C(Cl)Cl)(Cl)Cl,CYTYCFOTNPOANT-UHFFFAOYSA-N,127-18-4,165.8,,,,,1.623,literature,8048.0,13.538688071415784,0.46715024396776966,3.042084197907678,0.002196519560086292,False,organic,tetrachloroethylene,,,Chang,,1.5013746018945509,,,,,,"pubchem: 21 CAS numbers in PUG-View record, took first/primary (127-18-4); density 1.623 g/cm3 at 20 degC from Hazardous Substances Data Bank (HSDB) via PubChem ('1.6230 g/cu cm at 20 °C'); consistent with 2 other record(s): CAMEO Chemicals '1.63 at 68 °F (USCG, 1999) - Dense'; PAC Chemical Database, U.S.  '1.623 @ 20°C'",,,,,,Hazardous Substances Data Bank (HSDB) via PubChem CID 31373: density of Tetrachloroethylene,,,,liquid,C2Cl4,20.0,PubChem record text: '1.6230 g/cu cm at 20 °C'. https://pubchem.ncbi.nlm.nih.gov/compound/31373
18,Benzene,C6H6,,241.0,C1=CC=CC=C1,UHOVQNZJYSORNB-UHFFFAOYSA-N,71-43-2,78.11,,,,,0.876974,literature,8048.0,8.023738692493156,0.01097504039407468,1.1789637045073442,3.791480464583521e-05,False,organic,benzene,,,Chang,,1.4962893221714781,,,,,,"pubchem: 24 CAS numbers in PUG-View record, took first/primary (71-43-2); density = NIST SRD 69 reference equation of state at 21.85 degC and 1 atm (the primary optical dataset's temperature); preferred over PubChem records; PubChem cross-check: no consistent PubChem record; additional dataset Moutzouris2013 (26.85 degC): n(633 nm)=1.4925074291876845; additional dataset Myers2018 (25.85 degC): n(633 nm)=None; 3 datasets loaded; n_633/k_633 columns are the primary (Chang2024, widest span covering 633 nm)",,,,,10.18434/T4D303,"NIST Chemistry WebBook, NIST Standard Reference Database 69: Thermophysical Properties of Fluid Systems","E. W. Lemmon, I. H. Bell, M. L. Huber, M. O. McLinden",,,liquid,C6H6,21.85,"Reference equation of state for Benzene (CAS 71-43-2) at 21.85 degC, 0.101325 MPa: https://webbook.nist.gov/cgi/fluid.cgi?Action=Data&Wide=on&ID=C71432&Type=IsoBar&Digits=6&P=0.101325&THigh=22.85&TLow=21.85&TInc=1&RefState=DEF&TUnit=C&PUnit=MPa&DUnit=g%2Fml&HUnit=kJ%2Fmol&WUnit=m%2Fs&VisUnit=uPa*s&STUnit=N%2Fm"
19,"1,4-Oxathiane",C4H8OS,,27596.0,C1CSCCO1,JBYHSSAVUBIJMK-UHFFFAOYSA-N,15980-15-1,104.17,,,,,1.12,literature,8048.0,10.302492548474124,0.11360016188674324,0.3439706294936953,5.770929437128889e-05,False,organic,oxathiane,,,Myers,,,,,,,,"pubchem: 8 CAS numbers in PUG-View record, took first/primary (15980-15-1); density 1.12 g/cm3 at 20 degC from PAC Chemical Database, U.S. Department of Energy via PubChem ('1.12 @ 20°C'); single record: no second PubChem record to check it against; [Myers] 633nm outside n range of organic/C4H8OS - oxathiane/nk/Myers.yml",,,,,,"PAC Chemical Database, U.S. Department of Energy via PubChem CID 27596: density of 1,4-Oxathiane",,,,liquid,C4H8OS,20.0,PubChem record text: '1.12 @ 20°C'. https://pubchem.ncbi.nlm.nih.gov/compound/27596
20,Pyridine,C5H5N,,1049.0,C1=CC=NC=C1,JUJWROOIHBZHMG-UHFFFAOYSA-N,110-86-1,79.1,,,,,0.982695,literature,8048.0,8.881533291348342,0.013990775890715032,1.7874158376959073,7.44914073660151e-05,False,organic,pyridine,,,Chang,,1.5044825561207704,,,,,,"pubchem: 22 CAS numbers in PUG-View record, took first/primary (110-86-1); density 0.982695 g/cm3 at 20 degC from Hazardous Substances Data Bank (HSDB) via PubChem ('0.98272 @ 20 °C/4 °C'); consistent with 3 other record(s): CAMEO Chemicals '0.983 at 68 °F (USCG, 1999) - Less'; Occupational Safety and Heal '0.983 at 68 °F'; PAC Chemical Database, U.S.  '0.9827 @ 20°C'",,,,,,Hazardous Substances Data Bank (HSDB) via PubChem CID 1049: density of Pyridine,,,,liquid,C5H5N,20.0,PubChem record text: '0.98272 @ 20 °C/4 °C'. https://pubchem.ncbi.nlm.nih.gov/compound/1049
21,Cyclohexane,C6H12,,8078.0,C1CCCCC1,XDTMQSROBMDMFD-UHFFFAOYSA-N,110-82-7,84.16,,,,,0.776937,literature,8048.0,7.53757387849674,0.009025438213547128,-0.27838785842156244,6.20273960864799e-05,False,organic,cyclohexane,,,Chang,,1.4240146313750013,,,,,,"pubchem: 24 CAS numbers in PUG-View record, took first/primary (110-82-7); density = NIST SRD 69 reference equation of state at 21.85 degC and 1 atm (the primary optical dataset's temperature); preferred over PubChem records; PubChem cross-check: 0.7780805475 g/cm3 at 20 degC (Hazardous Substances Data Bank (HSDB)); additional dataset Kozma2005 (21.85 degC): n(633 nm)=1.4238178557198564; additional dataset Rheims1997 (19.85 degC): n(633 nm)=1.424908278231223; additional dataset Kerl1995-293K (19.85 degC): n(633 nm)=1.4253774200847291; additional dataset Kerl1995-313K (39.85 degC): n(633 nm)=1.4135658668711395; additional dataset Kerl1995-333K (59.85 degC): n(633 nm)=1.4017543136575499; 6 datasets loaded; n_633/k_633 columns are the primary (Chang2024, widest span covering 633 nm); refractiveindex.info about.yml for this book lists the formula C6H14 (a copy error); the catalog title, folder name and data identify the compound",,,,,10.18434/T4D303,"NIST Chemistry WebBook, NIST Standard Reference Database 69: Thermophysical Properties of Fluid Systems","E. W. Lemmon, I. H. Bell, M. L. Huber, M. O. McLinden",,,liquid,C6H12,21.85,"Reference equation of state for Cyclohexane (CAS 110-82-7) at 21.85 degC, 0.101325 MPa: https://webbook.nist.gov/cgi/fluid.cgi?Action=Data&Wide=on&ID=C110827&Type=IsoBar&Digits=6&P=0.101325&THigh=22.85&TLow=21.85&TInc=1&RefState=DEF&TUnit=C&PUnit=MPa&DUnit=g%2Fml&HUnit=kJ%2Fmol&WUnit=m%2Fs&VisUnit=uPa*s&STUnit=N%2Fm"
22,Toluene,C7H8,,1140.0,CC1=CC=CC=C1,YXFVVABEGXRONW-UHFFFAOYSA-N,108-88-3,92.14,,,,,0.865171,literature,8048.0,7.988492589569988,0.010709058435906749,0.9388403230108254,4.222533109162509e-05,False,organic,toluene,,,Chang,,1.4919576782733075,,,,,,"pubchem: 23 CAS numbers in PUG-View record, took first/primary (108-88-3); density = NIST SRD 69 reference equation of state at 21.85 degC and 1 atm (the primary optical dataset's temperature); preferred over PubChem records; PubChem cross-check: no consistent PubChem record; additional dataset Kedenburg2012 (19.85 degC): n(633 nm)=1.4935963504052496; additional dataset Moutzouris2013 (26.85 degC): n(633 nm)=1.488942165093965; additional dataset Kozma2005 (21.85 degC): n(633 nm)=1.494002194215968; additional dataset Myers2018 (25.85 degC): n(633 nm)=None; 5 datasets loaded; n_633/k_633 columns are the primary (Chang2024, widest span covering 633 nm); [Myers] the page's COMMENTS say 'Isopropanol' (a copy error in refractiveindex.info); its title and book identify Toluene",,,,,10.18434/T4D303,"NIST Chemistry WebBook, NIST Standard Reference Database 69: Thermophysical Properties of Fluid Systems","E. W. Lemmon, I. H. Bell, M. L. Huber, M. O. McLinden",,,liquid,C7H8,21.85,"Reference equation of state for Toluene (CAS 108-88-3) at 21.85 degC, 0.101325 MPa: https://webbook.nist.gov/cgi/fluid.cgi?Action=Data&Wide=on&ID=C108883&Type=IsoBar&Digits=6&P=0.101325&THigh=22.85&TLow=21.85&TInc=1&RefState=DEF&TUnit=C&PUnit=MPa&DUnit=g%2Fml&HUnit=kJ%2Fmol&WUnit=m%2Fs&VisUnit=uPa*s&STUnit=N%2Fm"
23,Styrene,C8H8,,7501.0,C=CC1=CC=CC=C1,PPBRXRYQALVLMV-UHFFFAOYSA-N,100-42-5,104.15,,,,,0.9016,literature,8048.0,8.24905049083762,0.01128322666270349,1.2120697717193687,3.8979477006940946e-05,False,organic,styrene,,,Sultanova,,1.516292990671049,,,,,,"pubchem: 25 CAS numbers in PUG-View record, took first/primary (100-42-5); density 0.9016 g/cm3 at 25 degC from Hazardous Substances Data Bank (HSDB) via PubChem ('0.9016 g/cu cm at 25 °C'); consistent with 2 other record(s): CAMEO Chemicals '0.906 at 68 °F (USCG, 1999) - Less'; PAC Chemical Database, U.S.  '0.9016 @25 °C'; additional dataset Myers2018 (25.85 degC): n(633 nm)=None; 2 datasets loaded; n_633/k_633 columns are the primary (Sultanova2009, widest span covering 633 nm); [Myers] the page's COMMENTS say 'Isopropanol' (a copy error in refractiveindex.info); its title and book identify Styrene",,,,,,Hazardous Substances Data Bank (HSDB) via PubChem CID 7501: density of Styrene,,,,liquid,C8H8,25.0,PubChem record text: '0.9016 g/cu cm at 25 °C'. https://pubchem.ncbi.nlm.nih.gov/compound/7501
24,p-Xylene,C8H10,,7809.0,CC1=CC=C(C=C1)C,URLKBWYHVLBVBO-UHFFFAOYSA-N,106-42-3,106.16,,,,,0.861018,literature,8048.0,8.00341099318777,0.010571051337972424,0.7701275033880575,4.5552568735493224e-05,False,organic,xylene,,,Chang,,1.491320519858287,,,,,,"pubchem: 17 CAS numbers in PUG-View record, took first/primary (106-42-3); density 0.861018 g/cm3 at 20 degC from Hazardous Substances Data Bank (HSDB) via PubChem ('0.86104 at 20 °C/4 °C'); consistent with 1 other record(s): CAMEO Chemicals '0.861 at 68 °F (USCG, 1999) - Less'; additional dataset Li2022: n(633 nm)=1.4954441891190828; 2 datasets loaded; n_633/k_633 columns are the primary (Chang2024, widest span covering 633 nm)",,,,,,Hazardous Substances Data Bank (HSDB) via PubChem CID 7809: density of p-Xylene,,,,liquid,p-C8H10,20.0,PubChem record text: '0.86104 at 20 °C/4 °C'. https://pubchem.ncbi.nlm.nih.gov/compound/7809
25,"1,2,4-Trichlorobenzene",C6H3Cl3,,13.0,C1=CC(=C(C=C1Cl)Cl)Cl,PBKONEOXTCPAFI-UHFFFAOYSA-N,120-82-1,181.4,,,,,,,8048.0,,,,,False,organic,trichlorobenzene,,,Myers,,,,,,,,"pubchem: 21 CAS numbers in PUG-View record, took first/primary (120-82-1); PubChem density records are physically inconsistent (a wrong value or temperature label), so none is used: CAMEO Chemicals '1.454 at 68 °F (USCG, 1999) - Dens' vs PAC Chemical Database, U.S.  '1.459 @25 °C'; SLD: no density available, xray/neutron SLD left NULL; [Myers] 633nm outside n range of organic/C6H3Cl3 - trichlorobenzene/nk/Myers.yml",,,,,,,,,,liquid,C6H3Cl3,,
26,Nitrobenzene,C6H5NO2,,7416.0,C1=CC=C(C=C1)[N+](=O)[O-],LQNUZADURLCDLV-UHFFFAOYSA-N,98-95-3,123.11,,,,,1.2037,literature,8048.0,10.66084238054537,0.023788779455382096,2.4815880959847445,5.8690345516155775e-05,False,organic,nitrobenzene,,,Chang,,1.5458590608148393,,,,,,"pubchem: 21 CAS numbers in PUG-View record, took first/primary (98-95-3); density 1.2037 g/cm3 at 20 degC from Hazardous Substances Data Bank (HSDB) via PubChem ('1.2037 g/cu cm at 20 °C'); consistent with 2 other record(s): CAMEO Chemicals '1.2037 at 68 °F (EPA, 1998) - Dens'; PAC Chemical Database, U.S.  '1.205 @ 15°C'; additional dataset Kedenburg2012 (19.85 degC): n(633 nm)=1.5472475732769504; additional dataset Myers2018 (25.85 degC): n(633 nm)=None; 3 datasets loaded; n_633/k_633 columns are the primary (Chang2024, widest span covering 633 nm); [Myers] the page's COMMENTS say 'Isopropanol' (a copy error in refractiveindex.info); its title and book identify Nitrobenzene",,,,,,Hazardous Substances Data Bank (HSDB) via PubChem CID 7416: density of Nitrobenzene,,,,liquid,C6H5NO2,20.0,PubChem record text: '1.2037 g/cu cm at 20 °C'. https://pubchem.ncbi.nlm.nih.gov/compound/7416
27,Pentafluorobenzonitrile,C7F5N,,69882.0,C(#N)C1=C(C(=C(C(=C1F)F)F)F)F,YXWJGZQOGXGSSC-UHFFFAOYSA-N,773-82-0,193.07,,,,,,,8048.0,,,,,False,organic,pentafluorobenzonitrile,,,Chang,,1.4385082174946215,,,,,,"pubchem: 8 CAS numbers in PUG-View record, took first/primary (773-82-0); no PubChem density (>= 3 significant digits, stated temperature) within 10 degC of 21.85 degC (records: []); SLD: no density available, xray/neutron SLD left NULL",,,,,,,,,,liquid,C7F5N,,
28,"N,N-Dimethylaniline",C8H11N,,949.0,CN(C)C1=CC=CC=C1,JLTDJTHDQAWBAV-UHFFFAOYSA-N,121-69-7,121.18,,,,,0.9537,literature,8048.0,8.839284849198004,0.012710142612684553,1.0136431015387488,7.362899613873654e-05,False,organic,dimethylaniline,,,Li,,1.546033794885369,,,,,,"pubchem: 24 CAS numbers in PUG-View record, took first/primary (121-69-7); density 0.9537 g/cm3 at 20 degC from Hazardous Substances Data Bank (HSDB) via PubChem ('0.9537 g/cu cm at 20 °C'); consistent with 2 other record(s): CAMEO Chemicals '0.9557 at 68 °F (NTP, 1992) - Less'; PAC Chemical Database, U.S.  '0.9557 @ 20°C'",,,,,,"Hazardous Substances Data Bank (HSDB) via PubChem CID 949: density of N,N-Dimethylaniline",,,,liquid,C8H11N,20.0,PubChem record text: '0.9537 g/cu cm at 20 °C'. https://pubchem.ncbi.nlm.nih.gov/compound/949
29,Methanol,CH3OH,,887.0,CO,OKKJLVBELUTLKV-UHFFFAOYSA-N,67-56-1,32.042,,,,,0.78928,literature,8048.0,7.554168310264319,0.018104050339893797,-0.3727374452100983,5.5033588246052664e-05,False,organic,methanol,,,Chang,,1.326047963236265,,,,,,"pubchem: 22 CAS numbers in PUG-View record, took first/primary (67-56-1); density = NIST SRD 69 reference equation of state at 21.85 degC and 1 atm (the primary optical dataset's temperature); preferred over PubChem records; PubChem cross-check: 0.7914 g/cm3 at 20 degC (PAC Chemical Database, U.S. Department of Energy); additional dataset Moutzouris2013 (26.85 degC): n(633 nm)=1.3258842500537114; additional dataset Kozma2005 (21.85 degC): n(633 nm)=1.3269489408543822; additional dataset ElKashef2000 (24.85 degC): n(633 nm)=1.3263223846399577; additional dataset Myers2018 (25.85 degC): n(633 nm)=None; 5 datasets loaded; n_633/k_633 columns are the primary (Chang2024, widest span covering 633 nm)",,,,,10.18434/T4D303,"NIST Chemistry WebBook, NIST Standard Reference Database 69: Thermophysical Properties of Fluid Systems","E. W. Lemmon, I. H. Bell, M. L. Huber, M. O. McLinden",,,liquid,CH3OH,21.85,"Reference equation of state for Methanol (CAS 67-56-1) at 21.85 degC, 0.101325 MPa: https://webbook.nist.gov/cgi/fluid.cgi?Action=Data&Wide=on&ID=C67561&Type=IsoBar&Digits=6&P=0.101325&THigh=22.85&TLow=21.85&TInc=1&RefState=DEF&TUnit=C&PUnit=MPa&DUnit=g%2Fml&HUnit=kJ%2Fmol&WUnit=m%2Fs&VisUnit=uPa*s&STUnit=N%2Fm"
30,Ethanol,C2H5OH,,702.0,CCO,LFQSCWFLJHTTHZ-UHFFFAOYSA-N,64-17-5,46.07,,,,,0.7893,literature,8048.0,7.585768376318346,0.015383859429650865,-0.3453654248380203,5.746454218986008e-05,False,organic,ethanol,,,Sani,,1.3597725432138286,8.830474836747759e-08,,,,,"pubchem: 24 CAS numbers in PUG-View record, took first/primary (64-17-5); density 0.7893 g/cm3 at 20 degC from Hazardous Substances Data Bank (HSDB) via PubChem ('0.7893 g/cu cm at 20 °C'); consistent with 1 other record(s): PAC Chemical Database, U.S.  '0.7893 @ 20°C'; additional dataset Sani2016-formula: n(633 nm)=1.3594293607465517; additional dataset Chang2024 (21.85 degC): n(633 nm)=1.360154995737499; additional dataset Kedenburg2012 (19.85 degC): n(633 nm)=1.3602957689564101; additional dataset Kozma2005 (19.85 degC): n(633 nm)=1.3592868864972687; additional dataset Rheims1997 (19.85 degC): n(633 nm)=1.3604114160186458; additional dataset Myers2018 (25.85 degC): n(633 nm)=None; 7 datasets loaded; n_633/k_633 columns are the primary (Sani2016, widest span covering 633 nm); [Kozma] the page text says 22 degC but its CONDITIONS field says 19.85 degC (stored, as for every page); a refractiveindex.info inconsistency",,,,,,Hazardous Substances Data Bank (HSDB) via PubChem CID 702: density of Ethanol,,,,liquid,C2H5OH,20.0,PubChem record text: '0.7893 g/cu cm at 20 °C'. https://pubchem.ncbi.nlm.nih.gov/compound/702
31,2-Propanol (isopropanol),C3H7OH,,3776.0,CC(C)O,KFZMGEQAYNKOFK-UHFFFAOYSA-N,67-63-0,60.1,,,,,,,8048.0,,,,,False,organic,propanol,,,Sani,,1.376263281049936,6.528712187900128e-08,,,,,"pubchem: 22 CAS numbers in PUG-View record, took first/primary (67-63-0); PubChem density records are physically inconsistent (a wrong value or temperature label), so none is used: Hazardous Substances Data Ba '0.78509 at 25 °C' vs PAC Chemical Database, U.S.  '0.7809 @25 °C'; SLD: no density available, xray/neutron SLD left NULL; additional dataset Sani2016-formula: n(633 nm)=1.375787400203875; additional dataset Kozma2005 (21.85 degC): n(633 nm)=1.375216024964477; additional dataset Myers2018 (25.85 degC): n(633 nm)=None; additional dataset Wang2018-20C (20 degC): n(633 nm)=None; additional dataset Wang2018-50C (50 degC): n(633 nm)=None; additional dataset Wang2018-70C (70 degC): n(633 nm)=None; 7 datasets loaded; n_633/k_633 columns are the primary (Sani2016, widest span covering 633 nm)",,,,,,,,,,liquid,2-C3H7OH,,
32,1-Propanol,C3H7OH,,1031.0,CCCO,BDERNNFJNOPAEC-UHFFFAOYSA-N,71-23-8,60.1,,,,,,,8048.0,,,,,False,organic,propanol,,,Chang,,1.3833231812260858,,,,,,"pubchem: 23 CAS numbers in PUG-View record, took first/primary (71-23-8); PubChem density records are physically inconsistent (a wrong value or temperature label), so none is used: CAMEO Chemicals '0.803 at 68 °F (USCG, 1999) - Less' vs PAC Chemical Database, U.S.  '0.8044 @25 °C'; SLD: no density available, xray/neutron SLD left NULL; additional dataset Moutzouris2013 (26.85 degC): n(633 nm)=1.3815814554453862; 2 datasets loaded; n_633/k_633 columns are the primary (Chang2024, widest span covering 633 nm)",,,,,,,,,,liquid,1-C3H7OH,,
33,1-Butanol,C4H9OH,,263.0,CCCCO,LRHPLDYGYMQRHN-UHFFFAOYSA-N,71-36-3,74.12,,,,,0.80978,literature,8048.0,7.810455962620224,0.013369820231278211,-0.33003939093197043,6.111058607801476e-05,False,organic,butanol,,,Chang,,1.397364739952517,,,,,,"pubchem: 28 CAS numbers in PUG-View record, took first/primary (71-36-3); density 0.80978 g/cm3 at 20 degC from Hazardous Substances Data Bank (HSDB) via PubChem ('0.8098 at 20 °C/4 °C'); consistent with 1 other record(s): PAC Chemical Database, U.S.  '0.8095 @ 20°C'; additional dataset Moutzouris2013 (26.85 degC): n(633 nm)=1.3940949161628255; additional dataset Wang2018-20C (20 degC): n(633 nm)=None; additional dataset Wang2018-60C (60 degC): n(633 nm)=None; additional dataset Wang2018-90C (90 degC): n(633 nm)=None; 5 datasets loaded; n_633/k_633 columns are the primary (Chang2024, widest span covering 633 nm)",,,,,,Hazardous Substances Data Bank (HSDB) via PubChem CID 263: density of 1-Butanol,,,,liquid,1-C4H9OH,20.0,PubChem record text: '0.8098 at 20 °C/4 °C'. https://pubchem.ncbi.nlm.nih.gov/compound/263
34,Isobutanol (2-methyl-1-propanol),C4H9OH,,6560.0,CC(C)CO,ZXEKIIBDNHEJCQ-UHFFFAOYSA-N,78-83-1,74.12,,,,,0.8018,literature,8048.0,7.7334876025944,0.013238066958234172,-0.326787008384072,6.050837007255331e-05,False,organic,butanol,,,Moutzouris-iso,,1.391705168593756,,,,,,"pubchem: 23 CAS numbers in PUG-View record, took first/primary (78-83-1); density 0.8018 g/cm3 at 24 degC from Hazardous Substances Data Bank (HSDB) via PubChem ('0.8018 g/cu cm at 24 °C'); consistent with 2 other record(s): CAMEO Chemicals '0.802 at 68 °F (USCG, 1999) - Less'; PAC Chemical Database, U.S.  '0.8018 @ 20°C'",,,,,,Hazardous Substances Data Bank (HSDB) via PubChem CID 6560: density of Isobutanol (2-methyl-1-propanol),,,,liquid,i-C4H9OH,24.0,PubChem record text: '0.8018 g/cu cm at 24 °C'. https://pubchem.ncbi.nlm.nih.gov/compound/6560
35,1-Pentanol,C5H11OH,,6276.0,CCCCCO,AMQJEAYHLZJPGS-UHFFFAOYSA-N,71-41-0,88.15,,,,,0.81458,literature,8048.0,7.8640758036352665,0.012814737244516794,-0.32561158565632436,6.203928519937857e-05,False,organic,pentanol,,,Moutzouris-normal,,1.4057745072238725,,,,,,"pubchem: 22 CAS numbers in PUG-View record, took first/primary (71-41-0); density 0.81458 g/cm3 at 20 degC from Hazardous Substances Data Bank (HSDB) via PubChem ('0.8146 @ 20 °C/4 °C'); consistent with 1 other record(s): CAMEO Chemicals '0.818 at 59 °F (USCG, 1999) - Less'",,,,,,Hazardous Substances Data Bank (HSDB) via PubChem CID 6276: density of 1-Pentanol,,,,liquid,1-C5H11OH,20.0,PubChem record text: '0.8146 @ 20 °C/4 °C'. https://pubchem.ncbi.nlm.nih.gov/compound/6276
36,Isoamyl alcohol (3-methyl-1-butanol),C5H11OH,,31260.0,CC(C)CCO,PHTQWCKDNZKARW-UHFFFAOYSA-N,123-51-3,88.15,,,,,0.8104,literature,8048.0,7.823721465376045,0.012748978692033203,-0.323940716707856,6.172093192267966e-05,False,organic,pentanol,,,Moutzouris-iso,,1.4029048145816558,,,,,,"pubchem: 25 CAS numbers in PUG-View record, took first/primary (123-51-3); density 0.8104 g/cm3 at 20 degC from PAC Chemical Database, U.S. Department of Energy via PubChem ('0.8104 @ 20°C'); consistent with 1 other record(s): Hazardous Substances Data Ba '0.813 @ 15 °C/4 °C'",,,,,,"PAC Chemical Database, U.S. Department of Energy via PubChem CID 31260: density of Isoamyl alcohol (3-methyl-1-butanol)",,,,liquid,i-C5H11OH,20.0,PubChem record text: '0.8104 @ 20°C'. https://pubchem.ncbi.nlm.nih.gov/compound/31260
