Repository: zackwoodel-debug/materials-db

# materials-db

### What this does

materials-db is a SQLite database of optical and physical constants for soft-matter thin-film modeling, paired with a Python pipeline that fetches dispersion data from the refractiveindex.info YAML repository, seeds manual entries for materials such as DPPC and PEG, and provides a Parratt-recursion XRR simulator that reads material properties directly from the database. The schema covers optical constants (n, k vs. wavelength), X-ray scattering length densities, and a view that interpolates n and k at the discrete wavelengths used by SPR instruments.

### Data flow

Raw YAML dispersion files from the refractiveindex.info repository are parsed and converted from micrometres to nanometres, then written into the SQLite database. Manual-entry materials (lipids, polymers, solvents without RI.info entries) are seeded from `src/materials_db/core/seed_manual.sql`. The XRR calculators read formula and density from that same database, compute electron density and SLD, and run the Parratt recursion to produce a reflectivity curve as a CSV file.

### Layout

```
materials-db/
├── .gitignore
├── README.md
├── requirements.txt
├── pyproject.toml
├── data/
│   ├── materials.db
│   └── xrr_simulation_output.csv
├── docs/
│   └── database_expansion_plan.md
├── scripts/
│   ├── git-ai-commit.sh
│   ├── run_matchat.sh
│   └── setup.sh
└── src/
    └── materials_db/
        ├── __init__.py
        ├── init_db.py
        ├── launch.py
        ├── verify.py
        ├── verify_all.py
        ├── api/
        ├── calculators/
        ├── chat/
        ├── core/
        ├── pipeline/
        └── simulation/
```

### Quickstart

```bash
pip install -e .
python -m materials_db.init_db
python -m materials_db.calculators.simulate_xrr --stack "Vacuum,PMMA:120,Gold:250,Silicon"
python -m materials_db.calculators.xrr_engine --material PMMA
```

`init_db.py` runs the full four-step pipeline (schema → fetch → seed → audit) and hard-stops on any failure. Subsequent runs are safe because seeding uses `INSERT OR IGNORE` and fetching clears and repopulates the optical tables.

### Verification checklist

1. `python -m materials_db.core.audit` — a presence check on the legacy `data/materials.db` only: it prints each table's row count and "Audit passed" if the file exists and at least one row exists. It does not check values, units or provenance, and run as a script it exits 0 even when it prints a failure, so it is not a quality gate. The release build's validation stages (`scripts/build_release.py`) and the test suite are where data is checked.
2.

### Downloadable dataset (releases)

`python3 scripts/build_release.py --version X.Y.Z` builds one SQLite database holding every curated family (oxides,
nitrides, polymers, inorganic batch 3, halides, chalcogenides, liquids, semiconductors, inorganic batch 4, glasses, optical media, liquid crystals, biological media, gases), plus compositional, structural and molecular descriptors.
It also writes a CSV of every table, the family tables with their per-material flags, a data card, a manifest and
checksums. The output goes to `release/` (not committed); publish it as a GitHub release. The build runs offline and
stops if any validation check fails. Descriptor inputs and their rules are in `data/descriptors/README.md`.

### Browse in a web browser (Datasette)

`python3 scripts/build_datasette.py` prepares `release/browse-vX.Y.Z/` (the release file linked unchanged, a `families.db`
with a one-row-per-material index and the family tables, and column descriptions from the data dictionary). Then
`pip install datasette` and run the `datasette serve ...` command the script prints; saved queries include source points
near a wavelength, a material's datasets and sources, datasets that disagree, and materials by n(633 nm).

### Generated files at the repository root

`analysis_dataset.csv`, `correlation_summary.csv`, `correlation_summary_dielectric.csv`, `migration_report.md`, `schema_audit.md` and `ER_diagram.png` are outputs of the analysis and migration scripts that write them (`scripts/materials_analysis.py`, `scripts/enrich_and_reanalyze.py`, `scripts/dielectric_enrich_analyze.py`, `migration_scripts/`). They stay committed as the record of those runs: `analysis_dataset.csv` is also an input (`scripts/analysis_publication.py` reads it; `migrations/001_constraints_indexes.sql` names it), and `updated_sql_schema.sql` is a curated schema that three tests read. Do not ignore or delete them in bulk; replace one only by rerunning the script that writes it, and commit the new version with that script's change. Release packages (`release/`), the per-family test databases a loader rebuilds (listed in `.gitignore`; the release's base `data/materials_oxide_test.db` is tracked) and build output (`build/`, `dist/`, `*.egg-info/`) are regenerable and ignored.

File: data/chalcogenides.csv
idx,name,formula,polymorph,pubchem_cid,smiles,inchikey,cas_number,molecular_weight,pubchem_formula_match,mp_id,mp_space_group,mp_energy_above_hull_ev,density_g_cm3,density_source,xray_energy_ev,xray_sld_real,xray_sld_imag,neutron_sld_real,neutron_sld_imag,strong_neutron_absorber,ri_shelf,ri_book,ri_wl_min_nm,ri_wl_max_nm,ri_page_primary,axis_primary,n_633,k_633,axis_2,n_633_axis2,k_633_axis2,ri_page_axis2,flags,axis_3,n_633_axis3,k_633_axis3,ri_page_axis3,density_citation_doi,density_citation_title,density_citation_authors,density_citation_journal,density_citation_year,materialclass,selection_key
1,Silver arsenic sulfide (proustite),Ag3AsS3,,,,,,,,mp-4431,R3c (#161),0.0033403774999989366,5.4169140111316345,MP_DFT,8048.0,41.360445247441795,2.878791878951524,2.1686014978375536,0.0035939309182082295,False,main,Ag3AsS3,630.0,4600.0,Hulme-o,o-ray,3.001313060632635,,e-ray,2.7287979914107727,,Hulme-e,"pubchem: not found by name; MP candidates (evidence): mp-561620 C2/c (#15) hull=0.0000eV rho=5.394 nsites=28; mp-4431 R3c (#161) hull=0.0033eV rho=5.417 nsites=14; mp-555843 R3c (#161) hull=0.0209eV rho=4.821 nsites=14; mp-1183025 Cc (#9) hull=0.1810eV rho=4.822 nsites=14 theoretical; density = MP DFT (calculated, not measured) for the ambient structure proustite (R3c), mp-4431, 3.3 meV/atom above the hull; the ambient structure is standard crystallography, not stated on the RI.info page; lowest-energy MP entry is a different phase (mp-561620 C2/c); not used; birefringent",,,,,,,,,,sulfide,Ag3AsS3
2,Silver gallium sulfide (AGS),AgGaS2,,,,,,,,mp-5342,I-42d (#122),0.0,4.6697246633452805,MP_DFT,8048.0,35.9189098534409,2.0221745980034003,2.199374122765889,0.0021712656316244024,False,main,AgGaS2,540.0,12900.0,Kato-o,o-ray,2.5474863365870455,,e-ray,2.5037850709556944,,Kato-e,"pubchem: not found by name; MP candidates (evidence): mp-5342 I-42d (#122) hull=0.0000eV rho=4.670 nsites=8; mp-556916 Cc (#9) hull=0.0026eV rho=4.543 nsites=8; mp-1096972 R3m (#160) hull=0.1782eV rho=5.115 nsites=4 theoretical; density = MP DFT (calculated, not measured) for the ambient structure chalcopyrite (I-42d), mp-5342, 0.0 meV/atom above the hull; the ambient structure is standard crystallography, not stated on the RI.info page; additional source Boyd1971 | o-ray: n(633 nm)=2.5533856885444157; additional source Boyd1971 | e-ray: n(633 nm)=2.5071120515769922; additional source Takaoka1999 | o-ray: n(633 nm)=2.5480948513442456; additional source Takaoka1999 | e-ray: n(633 nm)=2.5042165389996476; 3 papers loaded as separate datasets; n_633/k_633 columns are the primary paper (Kato1996 | o-ray, widest span among those covering 633 nm); birefringent",,,,,,,,,,sulfide,AgGaS2
3,Barium gallium sulfide (BGS),BaGa4S7,,,,,,,,mp-4309,Pmn2_1 (#31),0.0,3.824823529978818,MP_DFT,8048.0,29.202639406310603,1.6299630593451433,1.9469527521443897,0.0001580742457065522,False,main,BaGa4S7,420.0,9500.0,Badikov-α,alpha-axis,2.345992007601119,,beta-axis,2.3680239249517743,,Badikov-β,"pubchem: not found by name; MP candidates (evidence): mp-4309 Pmn2_1 (#31) hull=0.0000eV rho=3.825 nsites=24; MP entry = the only non-theoretical one within 5 meV of the lowest, 0.0 meV/atom above the hull: calculated (DFT) density; polymorph NOT verified against the sample; additional source Kato2021 | alpha-axis: n(633 nm)=2.3423289899630557; additional source Kato2021 | beta-axis: n(633 nm)=2.365036228241834; additional source Kato2021 | gamma-axis: n(633 nm)=2.387730008735256; 2 papers loaded as separate datasets; n_633/k_633 columns are the primary paper (Badikov2010 | alpha-axis, widest span among those covering 633 nm); birefringent",gamma-axis,2.388722760977369,,Badikov-γ,,,,,,sulfide,BaGa4S7
4,Cadmium gallium sulfide,CdGa2S4,,,,,,,,mp-4452,I-4 (#82),0.0,3.94633238195508,MP_DFT,8048.0,30.467142063017217,1.5036173171208937,1.9253637878288647,0.043947967427166584,False,main,CdGa2S4,490.0,7519.0,Kato-o,o-ray,2.4481695468920286,,e-ray,2.445205640985633,,Kato-e,"pubchem: not found by name; MP candidates (evidence): mp-4452 I-4 (#82) hull=0.0000eV rho=3.946 nsites=7; MP entry = the only non-theoretical one within 5 meV of the lowest, 0.0 meV/atom above the hull: calculated (DFT) density; polymorph NOT verified against the sample; birefringent",,,,,,,,,,sulfide,CdGa2S4
5,Copper gallium sulfide,CuGaS2,,,,,,,,mp-5238,I-42d (#122),0.0,4.413158158743193,MP_DFT,8048.0,33.92242242213399,0.9525584554523436,2.787069463351779,0.00028418394602215024,False,main,CuGaS2,550.0,11500.0,Boyd-20-o,o-ray,2.671961096236518,,e-ray,2.673844255880175,,Boyd-20-e,"pubchem: not found by name; MP candidates (evidence): mp-5238 I-42d (#122) hull=0.0000eV rho=4.413 nsites=8; mp-1096985 R3m (#160) hull=0.1751eV rho=4.604 nsites=4 theoretical; density = MP DFT (calculated, not measured) for the ambient structure chalcopyrite (I-42d), mp-5238, 0.0 meV/atom above the hull; the ambient structure is standard crystallography, not stated on the RI.info page; additional source Boyd1971-120C | o-ray: n(633 nm)=2.68004221001801; additional source Boyd1971-120C | e-ray: n(633 nm)=2.683133247774075; 2 papers loaded as separate datasets; n_633/k_633 columns are the primary paper (Boyd1971-20C | o-ray, widest span among those covering 633 nm); birefringent",,,,,,,,,,sulfide,CuGaS2
6,Mercury gallium sulfide,HgGa2S4,,,,,,,,mp-4809,I-4 (#82),0.0,4.848774590854567,MP_DFT,8048.0,35.29611192367118,2.085615033920255,2.4043899553660997,0.006587970051606111,False,main,HgGa2S4,632.8000000000001,10591.0,Kato-o,o-ray,2.5896961263701064,,e-ray,2.535285560844661,,Kato-e,"pubchem: not found by name; MP candidates (evidence): mp-4809 I-4 (#82) hull=0.0000eV rho=4.849 nsites=7; MP entry = the only non-theoretical one within 5 meV of the lowest, 0.0 meV/atom above the hull: calculated (DFT) density; polymorph NOT verified against the sample; birefringent",,,,,,,,,,sulfide,HgGa2S4
7,Lithium gallium sulfide (LGS),LiGaS2,,,,,,,,mp-3647,Pna2_1 (#33),0.0,2.923762052497857,MP_DFT,8048.0,23.04341048739889,0.6707840777282946,1.3822404186760964,0.002584462828360299,True,main,LiGaS2,1025.0,10591.0,Kato-α,alpha-axis,,,beta-axis,,,Kato-β,"pubchem: not found by name; MP candidates (evidence): mp-3647 Pna2_1 (#33) hull=0.0000eV rho=2.924 nsites=16; density = MP DFT (calculated, not measured) for the ambient structure beta-NaFeO2-type (Pna2_1), mp-3647, 0.0 meV/atom above the hull; the ambient structure is standard crystallography, not stated on the RI.info page; [Kato-α] 633nm outside n range of main/LiGaS2/nk/Kato-alpha.yml; [Kato-β] 633nm outside n range of main/LiGaS2/nk/Kato-beta.yml; [Kato-γ] 633nm outside n range of main/LiGaS2/nk/Kato-gamma.yml; biaxial",gamma-axis,,,Kato-γ,,,,,,sulfide,LiGaS2
8,Silver gallium selenide (AGSe),AgGaSe2,,,,,,,,mp-5518,I-42d (#122),0.0,5.606598713585684,MP_DFT,8048.0,40.63453162489115,2.1066765068501505,2.9332794236132114,0.0025030846589807402,False,main,AgGaSe2,810.0,18000.0,Kato-o,o-ray,,,e-ray,,,Kato-e,"pubchem: not found by name; MP candidates (evidence): mp-5518 I-42d (#122) hull=0.0000eV rho=5.607 nsites=8; mp-1224792 P-4m2 (#115) hull=0.0335eV rho=5.393 nsites=4 theoretical; density = MP DFT (calculated, not measured) for the ambient structure chalcopyrite (I-42d), mp-5518, 0.0 meV/atom above the hull; the ambient structure is standard crystallography, not stated on the RI.info page; [Kato-o] 633nm outside n range of main/AgGaSe2/nk/Kato-o.yml; [Kato-e] 633nm outside n range of main/AgGaSe2/nk/Kato-e.yml; additional source Harasaki1997 | o-ray: n(633 nm)=None; additional source Harasaki1997 | e-ray: n(633 nm)=None; additional source Boyd1972 | o-ray: n(633 nm)=None; additional source Boyd1972 | e-ray: n(633 nm)=None; 3 papers loaded as separate datasets; n_633/k_633 columns are the primary paper (Kato2021 | o-ray, widest span among those covering 633 nm); birefringent",,,,,,,,,,selenide,AgGaSe2
9,Arsenic triselenide,As2Se3,,,,,,,False,mp-909,P2_1/c (#14),0.0,4.5731865310010855,bulk_elemental_approximation,8048.0,32.85374521864728,1.1308920810497933,2.6397033943619914,0.0008732758522520138,False,main,As2Se3,245.79999999999998,1688.0,Joseph-400nm,,3.052928666666667,0.08134200000000004,,,,,"pubchem: formula mismatch (target=As2Se3, pubchem=AsSe) -- pubchem fields NULLed; MP candidates (evidence): mp-909 P2_1/c (#14) hull=0.0000eV rho=4.573 nsites=20; mp-1078443 C2/m (#12) hull=0.0273eV rho=5.039 nsites=10; MP entry = the only non-theoretical one within 5 meV of the lowest, 0.0 meV/atom above the hull: calculated (DFT) density; polymorph NOT verified against the sample; density relabeled bulk approximation: sample is film, MP value is a bulk (crystalline) stand-in; additional source Joseph2020: n(633 nm)=3.0782793333333336, k=0.5309513333333337; 2 papers loaded as separate datasets; n_633/k_633 columns are the primary paper (Joseph2021, widest span among those covering 633 nm); sample state stated by the source: film; RI.info pages are 400 nm and 700 nm amorphous films on glass (two papers); density is a bulk approximation",,,,,,,,,,selenide,As2Se3
10,Barium gallium germanium selenide (BGGSe),BaGa2GeSe6,,,,,,,,,,,,,8048.0,,,,,False,main,BaGa2GeSe6,778.0,10600.0,Kato-o,o-ray,,,e-ray,,,Kato-e,"pubchem: not found by name; MP candidates (evidence): mp-1227970 P1 (#1) hull=0.0163eV rho=4.883 nsites=10 theoretical; density/SLD left NULL: no non-theoretical MP entry; SLD: no density available, xray/neutron SLD left NULL; [Kato-o] 633nm outside n range of main/BaGa2GeSe6/nk/Kato-o.yml; [Kato-e] 633nm outside n range of main/BaGa2GeSe6/nk/Kato-e.yml",,,,,,,,,,selenide,BaGa2GeSe6
11,Barium gallium selenide (BGSe),BaGa4Se7,,,,,,,,mp-1191072,Pc (#7),0.01086476791666069,4.98972229349473,MP_DFT,8048.0,35.50639442277688,1.7915927466707398,2.791237178897184,0.000810596081986792,False,main,BaGa4Se7,480.0,10400.0,Badikov-α,alpha-axis,2.5980606219231808,,beta-axis,2.6141031884977814,,Badikov-β,"pubchem: not found by name; MP candidates (evidence): mp-1191072 Pc (#7) hull=0.0109eV rho=4.990 nsites=24; MP entry = the only non-theoretical one within 5 meV of the lowest, 10.9 meV/atom above the hull: calculated (DFT) density; polymorph NOT verified against the sample; additional source Kato2017 | alpha-axis: n(633 nm)=None; additional source Kato2017 | beta-axis: n(633 nm)=None; additional source Kato2017 | gamma-axis: n(633 nm)=None; 2 papers loaded as separate datasets; n_633/k_633 columns are the primary paper (Badikov2010 | alpha-axis, widest span among those covering 633 nm); biaxial",gamma-axis,2.6884745104709915,,Badikov-γ,,,,,,selenide,BaGa4Se7
12,Cadmium selenide,CdSe,hexagonal,14784.0,[Se]=[Cd],AQCDIIAORKRFCD-UHFFFAOYSA-N,1306-24-7,191.38,True,mp-1070,P6_3mc (#186),0.0,5.480140003647152,MP_DFT,8048.0,39.53633743213886,2.871489697120833,2.20721495115509,0.12140238485120924,False,main,CdSe,233.93,1033.1999999999998,Ninomiya-o,o-ray,2.5887656603773586,0.31539509433962265,e-ray,2.600300754716981,0.2948882264150943,Ninomiya-e,"pubchem: 10 CAS numbers in PUG-View record, took first/primary (1306-24-7); MP candidates (evidence): mp-1070 P6_3mc (#186) hull=0.0000eV rho=5.480 nsites=4; mp-2691 F-43m (#216) hull=0.0006eV rho=5.490 nsites=2; mp-1055 Fm-3m (#225) hull=0.1458eV rho=6.694 nsites=2; density = MP DFT (calculated, not measured) for the ambient structure wurtzite (P6_3mc), mp-1070, 0.0 meV/atom above the hull; the ambient structure is standard crystallography, not stated on the RI.info page; additional source cubic | Ninomiya1995: n(633 nm)=2.6570589041095887, k=0.3177432876712329; additional source Lisitsa1969 | o-ray: n(633 nm)=None; additional source Lisitsa1969 | e-ray: n(633 nm)=None; additional source Bond1965 | o-ray: n(633 nm)=None; additional source Bond1965 | e-ray: n(633 nm)=None; 4 papers loaded as separate datasets; n_633/k_633 columns are the primary paper (hexagonal | Ninomiya1995 | o-ray, widest span among those covering 633 nm); Ninomiya & Adachi states the phase on its pages (hexagonal o/e, cubic); Lisitsa and Bond state only o/e rays, no phase",,,,,,,,,,selenide,CdSe
13,Lead selenide,PbSe,,61550.0,[Se]=[Pb],GGYFMLJDMAMTAB-UHFFFAOYSA-N,12069-00-0,286.0,True,mp-2201,Fm-3m (#225),0.0,8.046470017837418,MP_DFT,8048.0,53.1929645753371,4.826987596484696,2.9416466157669574,0.0005589826144096357,False,main,PbSe,229.6,1078.1000000000001,Suzuki,,4.864975362318841,1.931004347826087,,,,,"pubchem: 6 CAS numbers in PUG-View record, took first/primary (12069-00-0); MP candidates (evidence): mp-2201 Fm-3m (#225) hull=0.0000eV rho=8.046 nsites=2; mp-1063670 Cmcm (#63) hull=0.0386eV rho=8.078 nsites=4; mp-1079172 Pnma (#62) hull=0.0526eV rho=7.307 nsites=8; mp-22009 Fmm2 (#42) hull=0.0731eV rho=4.063 nsites=4; mp-655344 Cm (#8) hull=0.0782eV rho=4.063 nsites=4 theoretical; mp-21214 Pm-3m (#221) hull=0.2370eV rho=8.768 nsites=2; density = MP DFT (calculated, not measured) for the ambient structure rock-salt (Fm-3m), mp-2201, 0.0 meV/atom above the hull; the ambient structure is standard crystallography, not stated on the RI.info page; additional source Zemel1965: n(633 nm)=None; 2 papers loaded as separate datasets; n_633/k_633 columns are the primary paper (Suzuki1995, widest span among those covering 633 nm)",,,,,,,,,,selenide,PbSe
14,Tin selenide,SnSe,,6432049.0,[Se]=[Sn],MFIWAIVSOUGHLI-UHFFFAOYSA-N,1315-06-6,197.68,True,mp-691,Pnma (#62),0.0,5.802938007029996,MP_DFT,8048.0,41.493464400948696,3.3380541292031998,2.5092021166954215,0.0006059494343245102,False,main,SnSe,193.0,1690.0,Guo-β,beta-axis,2.638696,1.499088,gamma-axis,2.83308,1.766622,Guo-γ,"MP candidates (evidence): mp-691 Pnma (#62) hull=0.0000eV rho=5.803 nsites=8; mp-1179336 Pnma (#62) hull=0.0117eV rho=5.955 nsites=8 theoretical; mp-2168 Cmcm (#63) hull=0.0241eV rho=5.990 nsites=4; mp-2693 Fm-3m (#225) hull=0.0412eV rho=6.016 nsites=2; mp-628773 Cmcm (#63) hull=0.0759eV rho=4.783 nsites=4 theoretical; mp-8936 P4/nmm (#129) hull=0.0876eV rho=3.253 nsites=4; density = MP DFT (calculated, not measured) for the ambient structure Pnma (GeS-type) (Pnma), mp-691, 0.0 meV/atom above the hull; the ambient structure is standard crystallography, not stated on the RI.info page; biaxial; RI.info does not state the sample form (crystal vs film); page Guo-α NOT loaded: alpha-axis data is physically implausible for SnSe (narrow-gap semiconductor, epsilon_inf > 10 on every axis): the source gives n = 1.24-1.49 and k = 0.000 exactly over 0.19-1.7 um, while its beta and gamma axes have n ~2.5-2.7, k ~1.5-1.9 at 0.6 um. Not loaded (the DB cannot carry a warning); beta and gamma are loaded. Reversible user decision.",,,,,,,,,,selenide,SnSe
15,Thallium arsenic selenide (TAS),Tl3AsSe3,,,,,,,,mp-7684,R3m (#160),0.0,7.29757145618098,MP_DFT,8048.0,48.634932333698146,4.0068307953871525,2.699512832472097,0.0006591636876696791,False,main,Tl3AsSe3,2000.0,12000.0,Ewbank-o,o-ray,,,e-ray,,,Ewbank-e,"pubchem: not found by name; MP candidates (evidence): mp-7684 R3m (#160) hull=0.0000eV rho=7.298 nsites=7; MP entry = the only non-theoretical one within 5 meV of the lowest, 0.0 meV/atom above the hull: calculated (DFT) density; polymorph NOT verified against the sample; [Ewbank-o] 633nm outside n range of main/Tl3AsSe3/nk/Ewbank-o.yml; [Ewbank-e] 633nm outside n range of main/Tl3AsSe3/nk/Ewbank-e.yml; birefringent",,,,,,,,,,selenide,Tl3AsSe3
16,Zinc selenide,ZnSe,,,,,,,,mp-1190,F-43m (#216),0.0,5.2748452761486675,MP_DFT,8048.0,38.227956332957234,1.1687426487939498,3.003817078534758,0.0007839173517182349,False,main,ZnSe,500.0,21739.100000000002,Querry,,2.54085,4e-07,,,,,"pubchem: not found by name; MP candidates (evidence): mp-1190 F-43m (#216) hull=0.0000eV rho=5.275 nsites=2; mp-380 P6_3mc (#186) hull=0.0040eV rho=5.275 nsites=4; mp-569679 P4/nmm (#129) hull=0.1600eV rho=4.681 nsites=4 theoretical; density = MP DFT (calculated, not measured) for the ambient structure zincblende (F-43m), mp-1190, 0.0 meV/atom above the hull; the ambient structure is standard crystallography, not stated on the RI.info page; additional source Connolly1979: n(633 nm)=2.5909648008041826; additional source Amotchkina2020: n(633 nm)=2.5968749716576216, k=6.630333302159875e-07; SOURCES DISAGREE at 633 nm by 2.2% (Querry1987 2.5408 vs Amotchkina2020 2.5969, axis isotropic); both kept, none preferred on quality; additional source Marple1964: n(633 nm)=2.5780403415816617; additional source Adachi1991: n(633 nm)=2.553140243902439, k=0.05710649999999999; 5 papers loaded as separate datasets; n_633/k_633 columns are the primary paper (Querry1987, widest span among those covering 633 nm)",,,,,,,,,,selenide,ZnSe

File: data/glasses.csv
idx,name,formula,polymorph,pubchem_cid,smiles,inchikey,cas_number,molecular_weight,pubchem_formula_match,mp_id,mp_space_group,mp_energy_above_hull_ev,density_g_cm3,density_source,xray_energy_ev,xray_sld_real,xray_sld_imag,neutron_sld_real,neutron_sld_imag,strong_neutron_absorber,ri_shelf,ri_book,ri_wl_min_nm,ri_wl_max_nm,ri_page_primary,axis_primary,n_633,k_633,axis_2,n_633_axis2,k_633_axis2,ri_page_axis2,flags,axis_3,n_633_axis3,k_633_axis3,ri_page_axis3,density_citation_doi,density_citation_title,density_citation_authors,density_citation_journal,density_citation_year,materialclass,selection_key
1,Soda-lime silica glass,,,,,,,,,,,,,,,,,,,,glass,soda-lime,310.0,4600.0,Rubin-clear,,1.5216181845341628,7.15712117148049e-07,,,,,"additional dataset low-iron window glass | Rubin1985: n(633 nm)=1.5216181845341628, k=1.5989907297111707e-07; additional dataset bronze window glass | Rubin1985: n(633 nm)=1.5216181845341628, k=4.209645019946435e-06; additional dataset grey window glass | Rubin1985: n(633 nm)=1.5216181845341628, k=7.1022456262993275e-06; additional dataset green window glass | Rubin1985: n(633 nm)=1.5216181845341628, k=3.1826859518101625e-06; additional dataset microscope slide, air side | Kamptner2024: n(633 nm)=1.5212290000000002, k=0.0; additional dataset microscope slide, tin side | Kamptner2024: n(633 nm)=1.52279825, k=0.0; additional dataset 10 ppm Fe2O3 | Vogt2016: n(633 nm)=1.512, k=5.922e-08; additional dataset 5 ppm Fe2O3 | Vogt2016: n(633 nm)=1.512, k=3.907e-08; additional dataset 703 ppm Fe2O3 | Vogt2016: n(633 nm)=1.512, k=5.493e-07; additional dataset low-iron float glass (Pilkington Optiwhite) | Treharne2011: n(633 nm)=1.5037711740366828, k=3.323156921147516e-07; additional dataset window glass | Rubin1985: n(633 nm)=None; density/SLD left NULL: no density stated by the source (a multicomponent glass has no MP entry); formula NULL: multicomponent glass (no single formula); no x-ray / neutron SLD without a composition; 12 datasets; n_633/k_633 are the primary (clear window glass | Rubin1985); window, slide and float glass variants are separate datasets labelled by variant",,,,,,,,,,glass,soda-lime
2,N-BK7 borosilicate crown glass (SCHOTT),,,,,,,,,,,,2.51,literature (manufacturer datasheet),,,,,,,specs,SCHOTT-optical,300.0,2500.0,N-BK7,,1.5150823520020043,1.212595e-08,,,,,additional dataset BK7 | Lane1990: n(633 nm)=None; density 2.51 g/cm3 stated by the manufacturer's datasheet (N-BK7); formula NULL: multicomponent glass (no single formula); no x-ray / neutron SLD without a composition; 2 datasets; n_633/k_633 are the primary (N-BK7 | SCHOTT2017); Lane 1990 measured BK7 (the predecessor of N-BK7) in the infrared,,,,,,SCHOTT Zemax catalog 2017-01-20b (obtained from http://www.schott.com) See also SCHOTT glass data sheets,,,2017.0,glass,N-BK7
3,B 270 Superwite crown glass (SCHOTT),,,,,,,,,,,,,,,,,,,,specs,SCHOTT-misc,435.83,656.27,B270,,1.5211375,,,,,,density/SLD left NULL: no density stated by the source (a multicomponent glass has no MP entry); formula NULL: multicomponent glass (no single formula); no x-ray / neutron SLD without a composition; modified soda-lime glass,,,,,,,,,,glass,B270
4,BOROFLOAT 33 borosilicate glass (SCHOTT),,,,,,,,,,,,2.23,literature (manufacturer datasheet),,,,,,,specs,SCHOTT-misc,240.0,1550.0,BOROFLOAT33,,1.4699624757860965,1.5324e-08,,,,,density 2.23 g/cm3 stated by the manufacturer's datasheet (BOROFLOAT33); formula NULL: multicomponent glass (no single formula); no x-ray / neutron SLD without a composition,,,,,,"1) BOROFLOAT® 33 – Optical Properties, June 2021 (obtained from http://www.schott.com). Refractive index: Fit of numerical data with Sellmeier equation - Mikhail Polyanskiy Extinction coefficient: Transmission data extracted from figures and converted to k values - Mikhail Polyanskiy 2) BOROFLOAT® 3",,,2021.0,glass,BOROFLOAT33
5,D 263 T eco thin borosilicate glass (SCHOTT),,,,,,,,,,,,2.51,literature (manufacturer datasheet),,,,,,,specs,SCHOTT-misc,334.0,2325.0,D263TECO,,1.5212803418028862,1.0084755e-08,,,,,density 2.51 g/cm3 stated by the manufacturer's datasheet (D263TECO); formula NULL: multicomponent glass (no single formula); no x-ray / neutron SLD without a composition; cover-slip and thin-substrate glass,,,,,,SCHOTT Zemax catalog 2017-01-20b (obtained from http://www.schott.com)See also SCHOTT glass data sheets,,,2017.0,glass,D263TECO
6,AF 32 eco alkali-free thin glass (SCHOTT),,,,,,,,,,,,2.43,literature (manufacturer datasheet),,,,,,,specs,SCHOTT-misc,310.0,2325.0,AF32ECO,,1.5097880047766443,2.52490375e-08,,,,,density 2.43 g/cm3 stated by the manufacturer's datasheet (AF32ECO); formula NULL: multicomponent glass (no single formula); no x-ray / neutron SLD without a composition,,,,,,SCHOTT Zemax catalog 2017-01-20b (obtained from http://www.schott.com)See also SCHOTT glass data sheets,,,2017.0,glass,AF32ECO
7,ZERODUR glass-ceramic (SCHOTT),,,,,,,,,,,,,,,,,,,,specs,SCHOTT-misc,365.0,2325.0,ZERODUR,,1.5403243996767693,,,,,,density/SLD left NULL: no density stated by the source (a multicomponent glass has no MP entry); formula NULL: multicomponent glass (no single formula); no x-ray / neutron SLD without a composition,,,,,,,,,,glass-ceramic,ZERODUR
8,EAGLE XG display glass (Corning),,,,,,,,,,,,,,,,,,,,specs,CORNING-display,435.8,643.8000000000001,EagleXG,,1.508216146788991,,,,,,density/SLD left NULL: no density stated by the source (a multicomponent glass has no MP entry); formula NULL: multicomponent glass (no single formula); no x-ray / neutron SLD without a composition,,,,,,,,,,glass,EagleXG
9,K108 crown glass (LZOS),,,,,,,,,,,,,,,,,,,,glass,K108-LZOS,185.03,2000000.0,Bassarab,,1.5114701888667992,4.2964433797216705e-08,,,,,density/SLD left NULL: no density stated by the source (a multicomponent glass has no MP entry); formula NULL: multicomponent glass (no single formula); no x-ray / neutron SLD without a composition,,,,,,,,,,glass,K108
10,Barium gallogermanate glass (BGG),,,,,,,,,,,,,,,,,,,,glass,BGG,400.0,5000.0,Zelmon,,1.7471642079956424,,,,,,density/SLD left NULL: no density stated by the source (a multicomponent glass has no MP entry); formula NULL: multicomponent glass (no single formula); no x-ray / neutron SLD without a composition; BaO : Ga2O3 : GeO2 = 42.9 : 17.0 : 40.1,,,,,,,,,,glass,BGG
11,ZBLAN fluoride glass,,,,,,,,,,,,,,,,,,,,glass,ZBLAN,365.0,3500.0,Gan,,1.4996329153487573,,,,,,density/SLD left NULL: no density stated by the source (a multicomponent glass has no MP entry); formula NULL: multicomponent glass (no single formula); no x-ray / neutron SLD without a composition; ZrF4-BaF2-LaF3-AlF3-NaF fluoride glass,,,,,,,,,,glass,ZBLAN

File: data/halides.csv
idx,name,formula,polymorph,pubchem_cid,smiles,inchikey,cas_number,molecular_weight,pubchem_formula_match,mp_id,mp_space_group,mp_energy_above_hull_ev,density_g_cm3,density_source,xray_energy_ev,xray_sld_real,xray_sld_imag,neutron_sld_real,neutron_sld_imag,strong_neutron_absorber,ri_shelf,ri_book,ri_wl_min_nm,ri_wl_max_nm,ri_page_primary,axis_primary,n_633,k_633,axis_2,n_633_axis2,k_633_axis2,ri_page_axis2,flags,axis_3,n_633_axis3,k_633_axis3,ri_page_axis3,density_citation_doi,density_citation_title,density_citation_authors,density_citation_journal,density_citation_year,materialclass,selection_key
1,Silver chloride,AgCl,rock-salt (Fm-3m),24561,Cl[Ag],HKZLPVFGJNLROG-UHFFFAOYSA-M,7783-90-6,143.32,True,mp-22922,Fm-3m (#225),0.0,5.582622720033226,MP_DFT,8048.0,42.66519533701428,3.2808925854803634,3.636245156393365,0.0063145660505123345,False,main,AgCl,,,Tilton,,2.056835239350508,,,,,,"pubchem: 8 CAS numbers in PUG-View record, took first/primary (7783-90-6); MP candidates (evidence): mp-22922 Fm-3m (#225) hull=0.0000eV rho=5.583 nsites=2; mp-1536202 Pmmn (#59) hull=0.0004eV rho=5.586 nsites=4 theoretical; mp-570687 P2_1/m (#11) hull=0.0113eV rho=5.434 nsites=4; mp-570858 Cmcm (#63) hull=0.0285eV rho=5.834 nsites=4; mp-726265 Pm-3m (#221) hull=0.1367eV rho=5.877 nsites=2 theoretical; density = MP DFT (calculated, not measured) for the ambient structure rock-salt (Fm-3m), mp-22922, 0.0 meV/atom above the hull; the ambient structure is standard crystallography, not stated on the RI.info page",,,,,,,,,,halide,AgCl
2,Cesium chloride,CsCl,CsCl-type (Pm-3m),24293,[Cl-].[Cs+],AIYUHDOJVYHVIT-UHFFFAOYSA-M,7647-17-8,168.36,True,mp-22865,Pm-3m (#221),0.0,3.929340165360515,MP_DFT,8048.0,28.3979868816758,3.5403127091428814,2.108198213851207,0.002442888692396936,False,main,CsCl,,,Li,,1.6373084009803962,,,,,,"pubchem: 11 CAS numbers in PUG-View record, took first/primary (7647-17-8); MP candidates (evidence): mp-22865 Pm-3m (#221) hull=0.0000eV rho=3.929 nsites=2; mp-573697 Fm-3m (#225) hull=0.0071eV rho=3.242 nsites=2; density = MP DFT (calculated, not measured) for the ambient structure CsCl-type (Pm-3m), mp-22865, 0.0 meV/atom above the hull; the ambient structure is standard crystallography, not stated on the RI.info page",,,,,,,,,,halide,CsCl
3,Copper(I) chloride,CuCl,zincblende (F-43m),62652,Cl[Cu],OXBLHERUFWYNTN-UHFFFAOYSA-M,7758-89-6,99.0,True,mp-22914,F-43m (#216),0.002345060000000565,4.280034695459081,MP_DFT,8048.0,32.57106481971479,0.9581917428777627,4.503564135841553,0.0026992105678682616,False,main,CuCl,,,Feldman,,1.96605575955525,,,,,,"pubchem: 9 CAS numbers in PUG-View record, took first/primary (7758-89-6); MP candidates (evidence): mp-22914 F-43m (#216) hull=0.0023eV rho=4.280 nsites=2; mp-1184046 P6_3mc (#186) hull=0.0033eV rho=4.271 nsites=4 theoretical; mp-1225654 R3m (#160) hull=0.0045eV rho=4.208 nsites=2 theoretical; mp-23287 Pa-3 (#205) hull=0.0457eV rho=4.764 nsites=16; mp-571386 Fm-3m (#225) hull=0.1781eV rho=4.923 nsites=2; density = MP DFT (calculated, not measured) for the ambient structure zincblende (F-43m), mp-22914, 2.3 meV/atom above the hull; the ambient structure is standard crystallography, not stated on the RI.info page",,,,,,,,,,halide,CuCl
4,Potassium chloride,KCl,rock-salt (Fm-3m),4873,[Cl-].[K+],WCUXLLCKKVVCTQ-UHFFFAOYSA-M,7447-40-7,74.55,True,mp-23193,Fm-3m (#225),0.0,1.995763841390827,MP_DFT,8048.0,16.711419622328645,0.8188095824391377,2.136052703723392,0.00159607252993907,False,main,KCl,,,Querry,,1.48435,0.0,,,,,"pubchem: 18 CAS numbers in PUG-View record, took first/primary (7447-40-7); MP candidates (evidence): mp-23193 Fm-3m (#225) hull=0.0000eV rho=1.996 nsites=2; mp-23289 Pm-3m (#221) hull=0.0776eV rho=2.188 nsites=2; density = MP DFT (calculated, not measured) for the ambient structure rock-salt (Fm-3m), mp-23193, 0.0 meV/atom above the hull; the ambient structure is standard crystallography, not stated on the RI.info page; additional source Li1976: n(633 nm)=1.4880992438526377; 2 sources loaded as separate datasets; n_633/k_633 columns are the primary (Querry1987, widest span)",,,,,,,,,,halide,KCl
5,Lithium chloride,LiCl,rock-salt (Fm-3m),433294,[Li+].[Cl-],KWGKDLIKAYFUFQ-UHFFFAOYSA-M,7447-41-8,42.4,True,mp-22905,Fm-3m (#225),0.02431463874999995,2.1425657404119924,MP_DFT,8048.0,17.471546017650933,0.5992714672731332,2.3282931393683874,0.008803093169343636,True,main,LiCl,,,Li,,1.6614120364151437,,,,,,"pubchem: 17 CAS numbers in PUG-View record, took first/primary (7447-41-8); MP candidates (evidence): mp-1185319 P6_3mc (#186) hull=0.0039eV rho=1.660 nsites=4 theoretical; mp-22905 Fm-3m (#225) hull=0.0243eV rho=2.143 nsites=8; density = MP DFT (calculated, not measured) for the ambient structure rock-salt (Fm-3m), mp-22905, 24.3 meV/atom above the hull; the ambient structure is standard crystallography, not stated on the RI.info page; lowest-energy MP entry is a different phase (mp-1185319 P6_3mc); not used",,,,,,,,,,halide,LiCl
6,Sodium chloride,NaCl,rock-salt (Fm-3m),5234,[Na+].[Cl-],FAPWRFPIFSIZLT-UHFFFAOYSA-M,7647-14-5,58.44,True,mp-22862,Fm-3m (#225),0.0,2.224545046937431,MP_DFT,8048.0,18.414179095615967,0.5300707730368395,3.0280296974203633,0.00216933128944408,False,main,NaCl,,,Querry,,1.5423499999999999,0.0,,,,,"pubchem: 20 CAS numbers in PUG-View record, took first/primary (7647-14-5); MP candidates (evidence): mp-22862 Fm-3m (#225) hull=0.0000eV rho=2.225 nsites=2; mp-1120767 P6_3/mmc (#194) hull=0.0588eV rho=2.050 nsites=12 theoretical; mp-22851 Pm-3m (#221) hull=0.1544eV rho=2.259 nsites=2; density = MP DFT (calculated, not measured) for the ambient structure rock-salt (Fm-3m), mp-22862, 0.0 meV/atom above the hull; the ambient structure is standard crystallography, not stated on the RI.info page; additional source Li1976: n(633 nm)=1.5415901964227305; 2 sources loaded as separate datasets; n_633/k_633 columns are the primary (Querry1987, widest span)",,,,,,,,,,halide,NaCl
7,Rubidium chloride,RbCl,rock-salt (Fm-3m),62683,[Cl-].[Rb+],FGDZQCVHDSGLHJ-UHFFFAOYSA-M,7791-11-9,120.92,True,mp-23295,Fm-3m (#225),0.0,2.7716925459922286,MP_DFT,8048.0,20.978685326655516,0.893846714444725,2.2996400382819773,0.001300557140650069,False,main,RbCl,,,Li,,1.4896335117339619,,,,,,"pubchem: 12 CAS numbers in PUG-View record, took first/primary (7791-11-9); MP candidates (evidence): mp-23295 Fm-3m (#225) hull=0.0000eV rho=2.772 nsites=2; mp-23299 Pm-3m (#221) hull=0.0298eV rho=3.293 nsites=2; density = MP DFT (calculated, not measured) for the ambient structure rock-salt (Fm-3m), mp-23295, 0.0 meV/atom above the hull; the ambient structure is standard crystallography, not stated on the RI.info page",,,,,,,,,,halide,RbCl
8,Thallium(I) chloride,TlCl,CsCl-type (Pm-3m),24642,Cl[Tl],GBECUEIQVRDUKB-UHFFFAOYSA-M,7791-12-0,239.83,True,mp-23167,Pm-3m (#221),0.0013070874999989712,7.047416245107482,MP_DFT,8048.0,47.15565909533163,4.559922700492828,3.2481527097932714,0.001817343168299213,False,main,TlCl,,,Schroter,,2.2457472704186117,,,,,,"pubchem: 15 CAS numbers in PUG-View record, took first/primary (7791-12-0); MP candidates (evidence): mp-571079 Cmcm (#63) hull=0.0000eV rho=6.469 nsites=4; mp-23167 Pm-3m (#221) hull=0.0013eV rho=7.047 nsites=2; mp-569639 Fm-3m (#225) hull=0.0062eV rho=5.967 nsites=2; density = MP DFT (calculated, not measured) for the ambient structure CsCl-type (Pm-3m), mp-23167, 1.3 meV/atom above the hull; the ambient structure is standard crystallography, not stated on the RI.info page; lowest-energy MP entry is a different phase (mp-571079 Cmcm); not used",,,,,,,,,,halide,TlCl
9,Silver bromide,AgBr,rock-salt (Fm-3m),66199,Br[Ag],ADZWSOLPGZMUMY-UHFFFAOYSA-M,7785-23-1,187.77,True,mp-23231,Fm-3m (#225),0.0,6.444350910857112,MP_DFT,8048.0,47.46660183495062,3.257500354732913,2.627318190701841,0.00403474616635935,False,main,AgBr,,,Polyanskiy,,2.242376506141831,,,,,,"pubchem: 8 CAS numbers in PUG-View record, took first/primary (7785-23-1); MP candidates (evidence): mp-23231 Fm-3m (#225) hull=0.0000eV rho=6.444 nsites=2; mp-2034510 Pmmn (#59) hull=0.0003eV rho=6.445 nsites=4 theoretical; mp-866291 F-43m (#216) hull=0.0305eV rho=5.134 nsites=2 theoretical; mp-570301 P2_1/m (#11) hull=0.0720eV rho=6.245 nsites=4; mp-1060967 Pm-3m (#221) hull=0.2521eV rho=6.660 nsites=2 theoretical; density = MP DFT (calculated, not measured) for the ambient structure rock-salt (Fm-3m), mp-23231, 0.0 meV/atom above the hull; the ambient structure is standard crystallography, not stated on the RI.info page; additional source Schroter1931: n(633 nm)=2.2420762982071443; 2 sources loaded as separate datasets; n_633/k_633 columns are the primary (Polyanskiy2024, widest span)",,,,,,,,,,halide,AgBr
10,Cesium bromide,CsBr,CsCl-type (Pm-3m),24592,[Br-].[Cs+],LYQFWZFBNBDLEO-UHFFFAOYSA-M,7787-69-1,212.81,True,mp-22906,Pm-3m (#221),0.0,4.366105734210124,MP_DFT,8048.0,30.86668251816648,3.3313658938809323,1.5085854053501226,0.0012334711708083465,False,main,CsBr,,,Querry,,1.67,0.0,,,,,"pubchem: 9 CAS numbers in PUG-View record, took first/primary (7787-69-1); MP candidates (evidence): mp-22906 Pm-3m (#221) hull=0.0000eV rho=4.366 nsites=2; mp-571222 Fm-3m (#225) hull=0.0051eV rho=3.601 nsites=2; density = MP DFT (calculated, not measured) for the ambient structure CsCl-type (Pm-3m), mp-22906, 0.0 meV/atom above the hull; the ambient structure is standard crystallography, not stated on the RI.info page; additional source Li1976: n(633 nm)=1.69342898391517; additional source Rodney1953: n(633 nm)=1.692880303092966; 3 sources loaded as separate datasets; n_633/k_633 columns are the primary (Querry1987, widest span)",,,,,,,,,,halide,CsBr
11,Potassium bromide,KBr,rock-salt (Fm-3m),253877,[K+].[Br-],IOLCXVTUBQKXJR-UHFFFAOYSA-M,7758-02-3,119.0,True,mp-23251,Fm-3m (#225),0.0,2.763056207688623,MP_DFT,8048.0,21.17468549249511,0.9582944785312197,1.4625709778193652,0.00034995168841665705,False,main,KBr,,,Li,,1.5565534107840708,,,,,,"pubchem: 12 CAS numbers in PUG-View record, took first/primary (7758-02-3); MP candidates (evidence): mp-23251 Fm-3m (#225) hull=0.0000eV rho=2.763 nsites=2; mp-570891 Pm-3m (#221) hull=0.0731eV rho=2.989 nsites=2; density = MP DFT (calculated, not measured) for the ambient structure rock-salt (Fm-3m), mp-23251, 0.0 meV/atom above the hull; the ambient structure is standard crystallography, not stated on the RI.info page",,,,,,,,,,halide,KBr
12,Lithium bromide,LiBr,rock-salt (Fm-3m),82050,[Li+].[Br-],AMXOYNBUYSYVKV-UHFFFAOYSA-M,7550-35-8,86.9,True,mp-23259,Fm-3m (#225),0.009895712500000542,3.572473826656529,MP_DFT,8048.0,26.056685386941517,0.9273874835330562,1.203972060169171,0.005332138444699291,True,main,LiBr,,,Li,,1.7829580161365484,,,,,,"pubchem: 10 CAS numbers in PUG-View record, took first/primary (7550-35-8); MP candidates (evidence): mp-976280 P6_3mc (#186) hull=0.0000eV rho=2.903 nsites=4 theoretical; mp-23259 Fm-3m (#225) hull=0.0099eV rho=3.572 nsites=2; density = MP DFT (calculated, not measured) for the ambient structure rock-salt (Fm-3m), mp-23259, 9.9 meV/atom above the hull; the ambient structure is standard crystallography, not stated on the RI.info page; lowest-energy MP entry is a different phase (mp-976280 P6_3mc); not used",,,,,,,,,,halide,LiBr
13,Sodium bromide,NaBr,rock-salt (Fm-3m),253881,[Na+].[Br-],JHJLBTNAGRQEKS-UHFFFAOYSA-M,7647-15-6,102.89,True,mp-22916,Fm-3m (#225),0.0,3.2889280997258283,MP_DFT,8048.0,24.660358161851043,0.7867324826199351,2.005782896773973,0.0003977272391330156,False,main,NaBr,,,Li,,1.638862671314034,,,,,,"pubchem: 12 CAS numbers in PUG-View record, took first/primary (7647-15-6); MP candidates (evidence): mp-22916 Fm-3m (#225) hull=0.0000eV rho=3.289 nsites=2; density = MP DFT (calculated, not measured) for the ambient structure rock-salt (Fm-3m), mp-22916, 0.0 meV/atom above the hull; the ambient structure is standard crystallography, not stated on the RI.info page",,,,,,,,,,halide,NaBr
14,Rubidium bromide,RbBr,rock-salt (Fm-3m),4670918,[Br-].[Rb+],JAAGVIUFBAHDMA-UHFFFAOYSA-M,7789-39-1,165.37,True,mp-22867,Fm-3m (#225),0.0,3.3264275486187915,MP_DFT,8048.0,24.197427519710363,0.9993574251783005,1.6801342249391578,0.0002452331709902188,False,main,RbBr,,,Li,,1.5500126817452733,,,,,,"pubchem: 9 CAS numbers in PUG-View record, took first/primary (7789-39-1); MP candidates (evidence): mp-22867 Fm-3m (#225) hull=0.0000eV rho=3.326 nsites=2; mp-23303 Pm-3m (#221) hull=0.0316eV rho=3.909 nsites=2; density = MP DFT (calculated, not measured) for the ambient structure rock-salt (Fm-3m), mp-22867, 0.0 meV/atom above the hull; the ambient structure is standard crystallography, not stated on the RI.info page",,,,,,,,,,halide,RbBr
15,Thallium(I) bromide,TlBr,CsCl-type (Pm-3m),62677,Br[Tl],PGAPATLGJSQQBU-UHFFFAOYSA-M,7789-40-4,284.29,True,mp-22875,Pm-3m (#221),0.0046403124999940815,7.376612825049308,MP_DFT,8048.0,49.10662197138099,4.3038971905150705,2.4323860291107193,0.0004488860536846752,False,main,TlBr,,,Palik,,2.5728022323751034,,,,,,"pubchem: 6 CAS numbers in PUG-View record, took first/primary (7789-40-4); MP candidates (evidence): mp-568949 Cmcm (#63) hull=0.0000eV rho=6.906 nsites=4; mp-22875 Pm-3m (#221) hull=0.0046eV rho=7.377 nsites=2; mp-568560 Fm-3m (#225) hull=0.0047eV rho=6.323 nsites=2; density = MP DFT (calculated, not measured) for the ambient structure CsCl-type (Pm-3m), mp-22875, 4.6 meV/atom above the hull; the ambient structure is standard crystallography, not stated on the RI.info page; lowest-energy MP entry is a different phase (mp-568949 Cmcm); not used; additional source Schroter1931: n(633 nm)=2.4087498128334315; SOURCES DISAGREE at 633 nm by 6.4% (Palik1985 2.5728 vs Schroter1931 2.4087); both kept, none preferred on quality; 2 sources loaded as separate datasets; n_633/k_633 columns are the primary (Palik1985, widest span)",,,,,,,,,,halide,TlBr
16,Cesium iodide,CsI,CsCl-type (Pm-3m),24601,[I-].[Cs+],XQPRBTXUXXVTKB-UHFFFAOYSA-M,7789-17-5,259.8099,True,mp-1056920,Pm-3m (#221),0.03245251000000149,4.2490386179149,MP_DFT,8048.0,29.735513196332626,4.211508250349834,1.0538277387881227,0.000962701158566697,False,main,CsI,,,Querry,,1.73435,0.0,,,,,"pubchem: 10 CAS numbers in PUG-View record, took first/primary (7789-17-5); MP candidates (evidence): mp-614603 Fm-3m (#225) hull=0.0000eV rho=3.622 nsites=2; mp-1078801 Pmmn (#59) hull=0.0111eV rho=3.642 nsites=8 theoretical; mp-1444738 Pmmn (#59) hull=0.0114eV rho=3.630 nsites=4 theoretical; mp-1056920 Pm-3m (#221) hull=0.0325eV rho=4.249 nsites=2; mp-1079694 Pnma (#62) hull=0.1131eV rho=3.592 nsites=8; density = MP DFT (calculated, not measured) for the ambient structure CsCl-type (Pm-3m), mp-1056920, 32.5 meV/atom above the hull; the ambient structure is standard crystallography, not stated on the RI.info page; lowest-energy MP entry is a different phase (mp-614603 Fm-3m); not used; additional source Li1976: n(633 nm)=1.780945640208477; SOURCES DISAGREE at 633 nm by 2.7% (Querry1987 1.7344 vs Li1976 1.7809); both kept, none preferred on quality; additional source Rodney1955: n(633 nm)=1.7805570445212688; SOURCES DISAGREE at 633 nm by 2.7% (Querry1987 1.7344 vs Rodney1955 1.7806); both kept, none preferred on quality; 3 sources loaded as separate datasets; n_633/k_633 columns are the primary (Querry1987, widest span)",,,,,,,,,,halide,CsI
17,Potassium iodide,KI,rock-salt (Fm-3m),4875,[K+].[I-],NLKNQRATVPKPDG-UHFFFAOYSA-M,7681-11-0,166.0028,True,mp-22898,Fm-3m (#225),0.0,3.1004771889240126,MP_DFT,8048.0,22.89250968549042,2.5478219226777643,1.0066700392474304,0.0002580467379581068,False,main,KI,,,Li,,1.660670446451064,,,,,,"pubchem: 15 CAS numbers in PUG-View record, took first/primary (7681-11-0); MP candidates (evidence): mp-22898 Fm-3m (#225) hull=0.0000eV rho=3.100 nsites=2; mp-1078836 Cmcm (#63) hull=0.0193eV rho=2.971 nsites=4 theoretical; mp-726865 Pnma (#62) hull=0.0202eV rho=2.954 nsites=8 theoretical; mp-1524274 P6_3/mmc (#194) hull=0.0204eV rho=3.091 nsites=8 theoretical; mp-22901 Pm-3m (#221) hull=0.0603eV rho=3.488 nsites=2; density = MP DFT (calculated, not measured) for the ambient structure rock-salt (Fm-3m), mp-22898, 0.0 meV/atom above the hull; the ambient structure is standard crystallography, not stated on the RI.info page",,,,,,,,,,halide,KI
18,Lithium iodide,LiI,rock-salt (Fm-3m),66321,[Li+].[I-],HSZCZNFXUDYRKD-UHFFFAOYSA-M,10377-51-2,133.9,True,mp-22899,Fm-3m (#225),0.02873937250000047,4.181661385934941,MP_DFT,8048.0,29.590944721727276,3.676771700100301,0.6302954029190418,0.004010438018506844,True,main,LiI,,,Li,,1.9542507966633826,,,,,,"pubchem: 13 CAS numbers in PUG-View record, took first/primary (10377-51-2); MP candidates (evidence): mp-570935 P6_3mc (#186) hull=0.0000eV rho=3.409 nsites=4; mp-22899 Fm-3m (#225) hull=0.0287eV rho=4.182 nsites=2; mp-568273 P6_3/mmc (#194) hull=0.0289eV rho=4.153 nsites=4; density = MP DFT (calculated, not measured) for the ambient structure rock-salt (Fm-3m), mp-22899, 28.7 meV/atom above the hull; the ambient structure is standard crystallography, not stated on the RI.info page; lowest-energy MP entry is a different phase (mp-570935 P6_3mc); not used",,,,,,,,,,halide,LiI
19,Sodium iodide,NaI,rock-salt (Fm-3m),5238,[Na+].[I-],FVAUCKIRQBBSSJ-UHFFFAOYSA-M,7681-82-5,149.8942,True,mp-23268,Fm-3m (#225),0.0,3.732330361236736,MP_DFT,8048.0,27.021495643350256,2.981821038315138,1.3360531695802635,0.0002785497782420722,False,main,NaI,,,Li,,1.768857146681503,,,,,,"pubchem: 14 CAS numbers in PUG-View record, took first/primary (7681-82-5); MP candidates (evidence): mp-23268 Fm-3m (#225) hull=0.0000eV rho=3.732 nsites=2; mp-1246268 Pmma (#51) hull=0.1182eV rho=3.235 nsites=4 theoretical; mp-723629 I4_1/amd (#141) hull=0.1470eV rho=3.034 nsites=4; density = MP DFT (calculated, not measured) for the ambient structure rock-salt (Fm-3m), mp-23268, 0.0 meV/atom above the hull; the ambient structure is standard crystallography, not stated on the RI.info page; additional source Jellison2012: n(633 nm)=1.7779384445667614; 2 sources loaded as separate datasets; n_633/k_633 columns are the primary (Li1976, widest span)",,,,,,,,,,halide,NaI
20,Lead(II) iodide,PbI2,CdI2-type 2H (P-3m1),24931,I[Pb]I,RQQRAHKHDFPBMC-UHFFFAOYSA-L,10101-63-0,461.0,True,mp-22893,P-3m1 (#164),0.0016431300000006033,5.724891274435784,MP_DFT,8048.0,38.75326776645921,4.805625984249386,1.4928684905892815,0.00025935247344734087,False,main,PbI2,,,Frisenda,,3.1467549310997027,0.0,,,,,"pubchem: 7 CAS numbers in PUG-View record, took first/primary (10101-63-0); MP candidates (evidence): mp-567503 P6_3mc (#186) hull=0.0000eV rho=5.697 nsites=6; mp-540789 R-3m (#166) hull=0.0008eV rho=5.608 nsites=6; mp-567542 P6_3mc (#186) hull=0.0008eV rho=5.641 nsites=12; mp-1203179 P3m1 (#156) hull=0.0008eV rho=5.632 nsites=36; mp-567199 P3m1 (#156) hull=0.0008eV rho=5.628 nsites=15; mp-567178 P3m1 (#156) hull=0.0009eV rho=5.638 nsites=9; density = MP DFT (calculated, not measured) for the ambient structure CdI2-type 2H (P-3m1), mp-22893, 1.6 meV/atom above the hull; the ambient structure is standard crystallography, not stated on the RI.info page; lowest-energy MP entry is a different phase (mp-567503 P6_3mc); not used; layered, birefringent crystal",,,,,,,,,,halide,PbI2
21,Rubidium iodide,RbI,rock-salt (Fm-3m),3423208,[Rb+].[I-],WFUBYPSJBBQSOU-UHFFFAOYSA-M,7790-29-6,212.372,True,mp-22903,Fm-3m (#225),0.0,3.5061113062395624,MP_DFT,8048.0,25.039252875475285,2.39091811472652,1.2288454428025373,0.0001805395230024679,False,main,RbI,,,Li,,1.642330244554189,,,,,,"pubchem: 10 CAS numbers in PUG-View record, took first/primary (7790-29-6); MP candidates (evidence): mp-22903 Fm-3m (#225) hull=0.0000eV rho=3.506 nsites=2; mp-23302 Pm-3m (#221) hull=0.0297eV rho=4.020 nsites=2; density = MP DFT (calculated, not measured) for the ambient structure rock-salt (Fm-3m), mp-22903, 0.0 meV/atom above the hull; the ambient structure is standard crystallography, not stated on the RI.info page",,,,,,,,,,halide,RbI
